Repository: connorth3-lgtm/Injection-moulding-app-

# MouldMaster Academy

MouldMaster Academy is an open-source injection-moulding learning platform covering beginner foundations through advanced process engineering, troubleshooting, materials, statistics, tooling, automation and jurisdiction-aware safety learning.

## Open source

Repository-owned source code, documentation and original project assets are licensed under **Apache License 2.0** unless a file explicitly states otherwise. Apache-2.0 includes an express contributor patent licence.

See:
- `LICENSE`
- `OPEN_SOURCE_AND_PATENT_POLICY.md`
- `THIRD_PARTY_NOTICES.md`
- `CONTRIBUTING.md`
- `SECURITY.md`

File: data/materials/staging/global-material-expansion-20260929-v19.json
{
  "schemaVersion": 1,
  "datasetId": "global-material-expansion-20260929-v19",
  "status": "korea-source-reviewed-hyosung-expansion",
  "reviewedAt": "2026-09-29",
  "purpose": "Nineteenth expansion wave adding current Hyosung Chemical exact Korean POKETONE and polypropylene identities while preserving conditioned-property rules.",
  "summary": {
    "validatedGrades": 0,
    "sourceReviewedStagingGrades": 9,
    "manufacturers": 1,
    "countryFocus": "South Korea",
    "stagingFamilies": [
      "polyketone",
      "PP"
    ]
  },
  "manufacturers": [
    {
      "id": "mfr-hyosung-chemical",
      "name": "Hyosung Chemical",
      "country": "South Korea",
      "gradeRecords": [
        {
          "schemaVersion": 1,
          "id": "mat-hyosung-poketone-m930",
          "manufacturer": {
            "id": "mfr-hyosung-chemical",
            "name": "Hyosung Chemical",
            "country": "South Korea",
            "website": "https://www.hyosungchemical.com/"
          },
          "brand": "POKETONE",
          "grade": "M930",
          "aliases": [],
          "polymer": {
            "family": "polyketone",
            "morphology": "semi-crystalline"
          },
          "composition": {
            "notes": "Current Hyosung Chemical POKETONE portfolio exact grade. Manufacturer positioning: Advanced high flow. Portfolio page lists melting temperature 220°C and melt index 200 g/10 min, but reviewed surface does not expose full MI test temperature/load."
          },
          "properties": [
            {
              "id": "obs-hyosung-poketone-m930-mi",
              "property": "Melt Index",
              "value": 200,
              "unit": "g/10 min",
              "testMethod": "Hyosung portfolio listing; full test temperature/load not exposed on reviewed page",
              "direction": "not-applicable",
              "sourceId": "src-hyosung-poketone-portfolio-20260929",
              "sourcePage": "current manufacturer portfolio",
              "comparisonReady": false,
              "limitations": "Context-only portfolio value. Do not compare rheology until the exact test temperature/load and method are captured from grade-level technical data."
            },
            {
              "id": "obs-hyosung-poketone-m930-tm",
              "property": "Melting Temperature",
              "value": 220,
              "unit": "°C",
              "testMethod": "manufacturer portfolio value",
              "direction": "not-applicable",
              "sourceId": "src-hyosung-poketone-portfolio-20260929",
              "sourcePage": "current manufacturer portfolio",
              "comparisonReady": false,
              "limitations": "Manufacturer portfolio context value; not a specification or production setting."
            }
          ],
          "processing": [],
          "approvals": [],
          "lifecycle": {
            "status": "unknown",
            "checkedAt": "2026-09-29"
          },
          "sources": [
            {
              "id": "src-hyosung-poketone-portfolio-20260929",
              "publisher": "Hyosung Chemical",
              "title": "HYOSUNG POKETONE current product portfolio",
              "url": "https://www.hyosungchemical.com/en/business/pok",
              "kind": "manufacturer-site",
              "revision": null,
              "documentDate": null,
              "retrievedAt": "2026-09-29"
            }
          ],
          "provenance": {
            "stage": "staging",
            "ingestedAt": "2026-09-29T00:00:00Z",
            "reviewedAt": "2026-09-29T00:00:00Z",
            "reviewer": "primary-source-web-review",
            "notes": "Current Hyosung Chemical manufacturer portfolio confirms exact POKETONE grade identity and injection/extrusion portfolio positioning. MI remains context-only because temperature/load are not exposed on the reviewed page."
          }
        },
        {
          "schemaVersion": 1,
          "id": "mat-hyosung-poketone-m330",
          "manufacturer": {
            "id": "mfr-hyosung-chemical",
            "name": "Hyosung Chemical",
            "country": "South Korea",
            "website": "https://www.hyosungchemical.com/"
          },
          "brand": "POKETONE",
          "grade": "M330",
          "aliases": [],
          "polymer": {
            "family": "polyketone",
            "morphology": "semi-crystalline"
          },
          "composition": {
            "notes": "Current Hyosung Chemical POKETONE portfolio exact grade. Manufacturer positioning: High flow. Portfolio page lists melting temperature 220°C and melt index 60 g/10 min, but reviewed surface does not expose full MI test temperature/load."
          },
          "properties": [
            {
              "id": "obs-hyosung-poketone-m330-mi",
              "property": "Melt Index",
              "value": 60,
              "unit": "g/10 min",
              "testMethod": "Hyosung portfolio listing; full test temperature/load not exposed on reviewed page",
              "direction": "not-applicable",
              "sourceId": "src-hyosung-poketone-portfolio-20260929",
              "sourcePage": "current manufacturer portfolio",
              "comparisonReady": false,
              "limitations": "Context-only portfolio value. Do not compare rheology until the exact test temperature/load and method are captured from grade-level technical data."
            },
            {
              "id": "obs-hyosung-poketone-m330-tm",
              "property": "Melting Temperature",
              "value": 220,
              "unit": "°C",
              "testMethod": "manufacturer portfolio value",
              "direction": "not-applicable",
              "sourceId": "src-hyosung-poketone-portfolio-20260929",
              "sourcePage": "current manufacturer portfolio",
              "comparisonReady": false,
              "limitations": "Manufacturer portfolio context value; not a specification or production setting."
            }
          ],
          "processing": [],
          "approvals": [],
          "lifecycle": {
            "status": "unknown",
            "checkedAt": "2026-09-29"
          },
          "sources": [
            {
              "id": "src-hyosung-poketone-portfolio-20260929",
              "publisher": "Hyosung Chemical",
              "title": "HYOSUNG POKETONE current product portfolio",
              "url": "https://www.hyosungchemical.com/en/business/pok",
              "kind": "manufacturer-site",
              "revision": null,
              "documentDate": null,
              "retrievedAt": "2026-09-29"
            }
          ],
          "provenance": {
            "stage": "staging",
            "ingestedAt": "2026-09-29T00:00:00Z",
            "reviewedAt": "2026-09-29T00:00:00Z",
            "reviewer": "primary-source-web-review",
            "notes": "Current Hyosung Chemical manufacturer portfolio confirms exact POKETONE grade identity and injection/extrusion portfolio positioning. MI remains context-only because temperature/load are not exposed on the reviewed page."
          }
        },
        {
          "schemaVersion": 1,
          "id": "mat-hyosung-poketone-m630",
          "manufacturer": {
            "id": "mfr-hyosung-chemical",
            "name": "Hyosung Chemical",
            "country": "South Korea",
            "website": "https://www.hyosungchemical.com/"
          },
          "brand": "POKETONE",
          "grade": "M630",
          "aliases": [],
          "polymer": {
            "family": "polyketone",
            "morphology": "semi-crystalline"
          },
          "composition": {
            "notes": "Current Hyosung Chemical POKETONE portfolio exact grade. Manufacturer positioning: General purpose; high impact. Portfolio page lists melting temperature 220°C and melt index 6 g/10 min, but reviewed surface does not expose full MI test temperature/load."
          },
          "properties": [
            {
              "id": "obs-hyosung-poketone-m630-mi",
              "property": "Melt Index",
              "value": 6,
              "unit": "g/10 min",
              "testMethod": "Hyosung portfolio listing; full test temperature/load not exposed on reviewed page",
              "direction": "not-applicable",
              "sourceId": "src-hyosung-poketone-portfolio-20260929",
              "sourcePage": "current manufacturer portfolio",
              "comparisonReady": false,
              "limitations": "Context-only portfolio value. Do not compare rheology until the exact test temperature/load and method are captured from grade-level technical data."
            },
            {
              "id": "obs-hyosung-poketone-m630-tm",
              "property": "Melting Temperature",
              "value": 220,
              "unit": "°C",
              "testMethod": "manufacturer portfolio value",
              "direction": "not-applicable",
              "sourceId": "src-hyosung-poketone-portfolio-20260929",
              "sourcePage": "current manufacturer portfolio",
              "comparisonReady": false,
              "limitations": "Manufacturer portfolio context value; not a specification or production setting."
            }
          ],
          "processing": [],
          "approvals": [],
          "lifecycle": {
            "status": "unknown",
            "checkedAt": "2026-09-29"
          },
          "sources": [
            {
              "id": "src-hyosung-poketone-portfolio-20260929",
              "publisher": "Hyosung Chemical",
              "title": "HYOSUNG POKETONE current product portfolio",
              "url": "https://www.hyosungchemical.com/en/business/pok",
              "kind": "manufacturer-site",
              "revision": null,
              "documentDate": null,
              "retrievedAt": "2026-09-29"
            }
          ],
          "provenance": {
            "stage": "staging",
            "ingestedAt": "2026-09-29T00:00:00Z",
            "reviewedAt": "2026-09-29T00:00:00Z",
            "reviewer": "primary-source-web-review",
            "notes": "Current Hyosung Chemical manufacturer portfolio confirms exact POKETONE grade identity and injection/extrusion portfolio positioning. MI remains context-only because temperature/load are not exposed on the reviewed page."
          }
        },
        {
          "schemaVersion": 1,
          "id": "mat-hyosung-poketone-m730",
          "manufacturer": {
            "id": "mfr-hyosung-chemical",
            "name": "Hyosung Chemical",
            "country": "South Korea",
            "website": "https://www.hyosungchemical.com/"
          },
          "brand": "POKETONE",
          "grade": "M730",
          "aliases": [],
          "polymer": {
            "family": "polyketone",
            "morphology": "semi-crystalline"
          },
          "composition": {
            "notes": "Current Hyosung Chemical POKETONE portfolio exact grade. Manufacturer positioning: Low flow. Portfolio page lists melting temperature 220°C and melt index 3 g/10 min, but reviewed surface does not expose full MI test temperature/load."
          },
          "properties": [
            {
              "id": "obs-hyosung-poketone-m730-mi",
              "property": "Melt Index",
              "value": 3,
              "unit": "g/10 min",
              "testMethod": "Hyosung portfolio listing; full test temperature/load not exposed on reviewed page",
              "direction": "not-applicable",
              "sourceId": "src-hyosung-poketone-portfolio-20260929",
              "sourcePage": "current manufacturer portfolio",
              "comparisonReady": false,
              "limitations": "Context-only portfolio value. Do not compare rheology until the exact test temperature/load and method are captured from grade-level technical data."
            },
            {
              "id": "obs-hyosung-poketone-m730-tm",
              "property": "Melting Temperature",
              "value": 220,
              "unit": "°C",
              "testMethod": "manufacturer portfolio value",
              "direction": "not-applicable",
              "sourceId": "src-hyosung-poketone-portfolio-20260929",
              "sourcePage": "current manufacturer portfolio",
              "comparisonReady": false,
              "limitations": "Manufacturer portfolio context value; not a specification or production setting."
            }
          ],
          "processing": [],
          "approvals": [],
          "lifecycle": {
            "status": "unknown",
            "checkedAt": "2026-09-29"
          },
          "sources": [
            {
              "id": "src-hyosung-poketone-portfolio-20260929",
              "publisher": "Hyosung Chemical",
              "title": "HYOSUNG POKETONE current product portfolio",
              "url": "https://www.hyosungchemical.com/en/business/pok",
              "kind": "manufacturer-site",
              "revision": null,
              "documentDate": null,
              "retrievedAt": "2026-09-29"
            }
          ],
          "provenance": {
            "stage": "staging",
            "ingestedAt": "2026-09-29T00:00:00Z",
            "reviewedAt": "2026-09-29T00:00:00Z",
            "reviewer": "primary-source-web-review",
            "notes": "Current Hyosung Chemical manufacturer portfolio confirms exact POKETONE grade identity and injection/extrusion portfolio positioning. MI remains context-only because temperature/load are not exposed on the reviewed page."
          }
        },
        {
          "schemaVersion": 1,
          "id": "mat-hyosung-poketone-m710",
          "manufacturer": {
            "id": "mfr-hyosung-chemical",
            "name": "Hyosung Chemical",
            "country": "South Korea",
            "website": "https://www.hyosungchemical.com/"
          },
          "brand": "POKETONE",
          "grade": "M710",
          "aliases": [],
          "polymer": {
            "family": "polyketone",
            "morphology": "semi-crystalline"
          },
          "composition": {
            "notes": "Current Hyosung Chemical POKETONE portfolio exact grade. Manufacturer positioning: Low flow; low melting point. Portfolio page lists melting temperature 195°C and melt index 3-6 g/10 min, but reviewed surface does not expose full MI test temperature/load."
          },
          "properties": [
            {
              "id": "obs-hyosung-poketone-m710-mi",
              "property": "Melt Index",
              "value": "3-6",
              "unit": "g/10 min",
              "testMethod": "Hyosung portfolio listing; full test temperature/load not exposed on reviewed page",
              "direction": "not-applicable",
              "sourceId": "src-hyosung-poketone-portfolio-20260929",
              "sourcePage": "current manufacturer portfolio",
              "comparisonReady": false,
              "limitations": "Context-only portfolio value. Do not compare rheology until the exact test temperature/load and method are captured from grade-level technical data."
            },
            {
              "id": "obs-hyosung-poketone-m710-tm",
              "property": "Melting Temperature",
              "value": 195,
              "unit": "°C",
              "testMethod": "manufacturer portfolio value",
              "direction": "not-applicable",
              "sourceId": "src-hyosung-poketone-portfolio-20260929",
              "sourcePage": "current manufacturer portfolio",
              "comparisonReady": false,
              "limitations": "Manufacturer portfolio context value; not a specification or production setting."
            }
          ],
          "processing": [],
          "approvals": [],
          "lifecycle": {
            "status": "unknown",
            "checkedAt": "2026-09-29"
          },
          "sources": [
            {
              "id": "src-hyosung-poketone-portfolio-20260929",
              "publisher": "Hyosung Chemical",
              "title": "HYOSUNG POKETONE current product portfolio",
              "url": "https://www.hyosungchemical.com/en/business/pok",
              "kind": "manufacturer-site",
              "revision": null,
              "documentDate": null,
              "retrievedAt": "2026-09-29"
            }
          ],
          "provenance": {
            "stage": "staging",
            "ingestedAt": "2026-09-29T00:00:00Z",
            "reviewedAt": "2026-09-29T00:00:00Z",
            "reviewer": "primary-source-web-review",
            "notes": "Current Hyosung Chemical manufacturer portfolio confirms exact POKETONE grade identity and injection/extrusion portfolio positioning. MI remains context-only because temperature/load are not exposed on the reviewed page."
          }
        },
        {
          "schemaVersion": 1,
          "id": "mat-hyosung-poketone-m410",
          "manufacturer": {
            "id": "mfr-hyosung-chemical",
            "name": "Hyosung Chemical",
            "country": "South Korea",
            "website": "https://www.hyosungchemical.com/"
          },
          "brand": "POKETONE",
          "grade": "M410",
          "aliases": [],
          "polymer": {
            "family": "polyketone",
            "morphology": "semi-crystalline"
          },
          "composition": {
            "notes": "Current Hyosung Chemical POKETONE portfolio exact grade. Manufacturer positioning: Monofilament; low melting point. Portfolio page lists melting temperature 195°C and melt index 6-60 g/10 min, but reviewed surface does not expose full MI test temperature/load."
          },
          "properties": [
            {
              "id": "obs-hyosung-poketone-m410-mi",
              "property": "Melt Index",
              "value": "6-60",
              "unit": "g/10 min",
              "testMethod": "Hyosung portfolio listing; full test temperature/load not exposed on reviewed page",
              "direction": "not-applicable",
              "sourceId": "src-hyosung-poketone-portfolio-20260929",
              "sourcePage": "current manufacturer portfolio",
              "comparisonReady": false,
              "limitations": "Context-only portfolio value. Do not compare rheology until the exact test temperature/load and method are captured from grade-level technical data."
            },
            {
              "id": "obs-hyosung-poketone-m410-tm",
              "property": "Melting Temperature",
              "value": 195,
              "unit": "°C",
              "testMethod": "manufacturer portfolio value",
              "direction": "not-applicable",
              "sourceId": "src-hyosung-poketone-portfolio-20260929",
              "sourcePage": "current manufacturer portfolio",
              "comparisonReady": false,
              "limitations": "Manufacturer portfolio context value; not a specification or production setting."
            }
          ],
          "processing": [],
          "approvals": [],
          "lifecycle": {
            "status": "unknown",
            "checkedAt": "2026-09-29"
          },
          "sources": [
            {
              "id": "src-hyosung-poketone-portfolio-20260929",
              "publisher": "Hyosung Chemical",
              "title": "HYOSUNG POKETONE current product portfolio",
              "url": "https://www.hyosungchemical.com/en/business/pok",
              "kind": "manufacturer-site",
              "revision": null,
              "documentDate": null,
              "retrievedAt": "2026-09-29"
            }
          ],
          "provenance": {
            "stage": "staging",
            "ingestedAt": "2026-09-29T00:00:00Z",
            "reviewedAt": "2026-09-29T00:00:00Z",
            "reviewer": "primary-source-web-review",
            "notes": "Current Hyosung Chemical manufacturer portfolio confirms exact POKETONE grade identity and injection/extrusion portfolio positioning. MI remains context-only because temperature/load are not exposed on the reviewed page."
          }
        },
        {
          "schemaVersion": 1,
          "id": "mat-hyosung-poketone-e700",
          "manufacturer": {
            "id": "mfr-hyosung-chemical",
            "name": "Hyosung Chemical",
            "country": "South Korea",
            "website": "https://www.hyosungchemical.com/"
          },
          "brand": "POKETONE",
          "grade": "E700",
          "aliases": [],
          "polymer": {
            "family": "polyketone",
            "morphology": "semi-crystalline"
          },
          "composition": {
            "notes": "Current Hyosung Chemical POKETONE portfolio exact grade. Manufacturer positioning: PK compound for EVOH blend; retort resistance. Portfolio page lists melting temperature 195°C and melt index 0-3 g/10 min, but reviewed surface does not expose full MI test temperature/load."
          },
          "properties": [
            {
              "id": "obs-hyosung-poketone-e700-mi",
              "property": "Melt Index",
              "value": "0-3",
              "unit": "g/10 min",
              "testMethod": "Hyosung portfolio listing; full test temperature/load not exposed on reviewed page",
              "direction": "not-applicable",
              "sourceId": "src-hyosung-poketone-portfolio-20260929",
              "sourcePage": "current manufacturer portfolio",
              "comparisonReady": false,
              "limitations": "Context-only portfolio value. Do not compare rheology until the exact test temperature/load and method are captured from grade-level technical data."
            },
            {
              "id": "obs-hyosung-poketone-e700-tm",
              "property": "Melting Temperature",
              "value": 195,
              "unit": "°C",
              "testMethod": "manufacturer portfolio value",
              "direction": "not-applicable",
              "sourceId": "src-hyosung-poketone-portfolio-20260929",
              "sourcePage": "current manufacturer portfolio",
              "comparisonReady": false,
              "limitations": "Manufacturer portfolio context value; not a specification or production setting."
            }
          ],
          "processing": [],
          "approvals": [],
          "lifecycle": {
            "status": "unknown",
            "checkedAt": "2026-09-29"
          },
          "sources": [
            {
              "id": "src-hyosung-poketone-portfolio-20260929",
              "publisher": "Hyosung Chemical",
              "title": "HYOSUNG POKETONE current product portfolio",
              "url": "https://www.hyosungchemical.com/en/business/pok",
              "kind": "manufacturer-site",
              "revision": null,
              "documentDate": null,
              "retrievedAt": "2026-09-29"
            }
          ],
          "provenance": {
            "stage": "staging",
            "ingestedAt": "2026-09-29T00:00:00Z",
            "reviewedAt": "2026-09-29T00:00:00Z",
            "reviewer": "primary-source-web-review",
            "notes": "Current Hyosung Chemical manufacturer portfolio confirms exact POKETONE grade identity and injection/extrusion portfolio positioning. MI remains context-only because temperature/load are not exposed on the reviewed page."
          }
        },
        {
          "schemaVersion": 1,
          "id": "mat-hyosung-poketone-m640",
          "manufacturer": {
            "id": "mfr-hyosung-chemical",
            "name": "Hyosung Chemical",
            "country": "South Korea",
            "website": "https://www.hyosungchemical.com/"
          },
          "brand": "POKETONE",
          "grade": "M640",
          "aliases": [],
          "polymer": {
            "family": "polyketone",
            "morphology": "semi-crystalline"
          },
          "composition": {
            "notes": "Current Hyosung Chemical POKETONE portfolio exact grade. Manufacturer positioning: High low-temperature impact; high melting point. Portfolio page lists melting temperature 235°C and melt index 6 g/10 min, but reviewed surface does not expose full MI test temperature/load."
          },
          "properties": [
            {
              "id": "obs-hyosung-poketone-m640-mi",
              "property": "Melt Index",
              "value": 6,
              "unit": "g/10 min",
              "testMethod": "Hyosung portfolio listing; full test temperature/load not exposed on reviewed page",
              "direction": "not-applicable",
              "sourceId": "src-hyosung-poketone-portfolio-20260929",
              "sourcePage": "current manufacturer portfolio",
              "comparisonReady": false,
              "limitations": "Context-only portfolio value. Do not compare rheology until the exact test temperature/load and method are captured from grade-level technical data."
            },
            {
              "id": "obs-hyosung-poketone-m640-tm",
              "property": "Melting Temperature",
              "value": 235,
              "unit": "°C",
              "testMethod": "manufacturer portfolio value",
              "direction": "not-applicable",
              "sourceId": "src-hyosung-poketone-portfolio-20260929",
              "sourcePage": "current manufacturer portfolio",
              "comparisonReady": false,
              "limitations": "Manufacturer portfolio context value; not a specification or production setting."
            }
          ],
          "processing": [],
          "approvals": [],
          "lifecycle": {
            "status": "unknown",
            "checkedAt": "2026-09-29"
          },
          "sources": [
            {
              "id": "src-hyosung-poketone-portfolio-20260929",
              "publisher": "Hyosung Chemical",
              "title": "HYOSUNG POKETONE current product portfolio",
              "url": "https://www.hyosungchemical.com/en/business/pok",
              "kind": "manufacturer-site",
              "revision": null,
              "documentDate": null,
              "retrievedAt": "2026-09-29"
            }
          ],
          "provenance": {
            "stage": "staging",
            "ingestedAt": "2026-09-29T00:00:00Z",
            "reviewedAt": "2026-09-29T00:00:00Z",
            "reviewer": "primary-source-web-review",
            "notes": "Current Hyosung Chemical manufacturer portfolio confirms exact POKETONE grade identity and injection/extrusion portfolio positioning. MI remains context-only because temperature/load are not exposed on the reviewed page."
          }
        },
        {
          "schemaVersion": 1,
          "id": "mat-hyosung-pp-hj541cp",
          "manufacturer": {
            "id": "mfr-hyosung-chemical",
            "name": "Hyosung Chemical",
            "country": "South Korea",
            "website": "https://www.hyosungchemical.com/"
          },
          "brand": "Hyosung Polypropylene",
          "grade": "HJ541CP",
          "aliases": [],
          "polymer": {
            "family": "PP",
            "morphology": "semi-crystalline"
          },
          "composition": {
            "notes": "Current Hyosung Chemical manufacturer page identifies HJ541CP as PP specially designed for caps in plastic containers and suitable for high-speed injection molding and CCM."
          },
          "properties": [],
          "processing": [],
          "approvals": [],
          "lifecycle": {
            "status": "unknown",
            "checkedAt": "2026-09-29"
          },
          "sources": [
            {
              "id": "src-hyosung-pp-hj541cp-20260929",
              "publisher": "Hyosung Chemical",
              "title": "Polypropylene HJ541CP for caps",
              "url": "https://www.hyosungchemical.com/en/business/ppdh",
              "kind": "manufacturer-site",
              "revision": null,
              "documentDate": null,
              "retrievedAt": "2026-09-29"
            }
          ],
          "provenance": {
            "stage": "staging",
            "ingestedAt": "2026-09-29T00:00:00Z",
            "reviewedAt": "2026-09-29T00:00:00Z",
            "reviewer": "primary-source-web-review",
            "notes": "Current manufacturer page confirms the exact HJ541CP identity and high-speed injection-moulding cap application. No numeric property is promoted without exact-grade technical conditions."
          }
        }
      ]
    }
  ],
  "governance": {
    "runtimePromotionBlocked": true,
    "reason": "POKETONE portfolio MI lacks full temperature/load conditioning on reviewed page; HJ541CP page confirms identity/application without comparison-ready numeric technical data.",
    "comparisonReadyNumericClaims": 0,
    "productionRecipes": 0
  }
}

File: data/materials/staging/global-material-expansion-20260929-v2.json (part 1 of 2)
{
  "schemaVersion": 1,
  "datasetId": "global-material-expansion-20260929-v2",
  "status": "validated-expansion-with-source-reviewed-queue",
  "reviewedAt": "2026-09-29",
  "purpose": "Second oversupply material wave adding validated PA66/GF, PA11, PC and PBT/GF exact-grade evidence plus a conservative queue for current variants and TPU.",
  "summary": {
    "validatedGrades": 9,
    "sourceReviewedStagingGrades": 6,
    "manufacturers": 4,
    "validatedFamilies": [
      "PA66",
      "PBT",
      "PC",
      "PA11"
    ],
    "stagingFamilies": [
      "PA11",
      "PC",
      "PA66",
      "TPU"
    ]
  },
  "manufacturers": [
    {
      "id": "mfr-basf",
      "name": "BASF",
      "country": "Germany",
      "gradeRecords": [
        {
          "schemaVersion": 1,
          "id": "mat-basf-ultramid-a3wg6-lt-bk",
          "manufacturer": {
            "id": "mfr-basf",
            "name": "BASF",
            "country": "Germany",
            "website": "https://www.basf.com/"
          },
          "brand": "Ultramid®",
          "grade": "A3WG6 LT BK",
          "aliases": [],
          "polymer": {
            "family": "PA66",
            "morphology": "semi-crystalline"
          },
          "composition": {
            "glassFibrePct": 30,
            "notes": "30% glass-fibre reinforced PA66 injection-moulding grade as identified by BASF."
          },
          "properties": [
            {
              "id": "obs-basf-ultramid-a3wg6-lt-bk-mvr",
              "property": "Melt Volume-Flow Rate",
              "value": 15,
              "unit": "cm³/10min",
              "testMethod": "ISO 1133",
              "temperatureC": 275,
              "loadKg": 5,
              "specimen": null,
              "direction": "not-applicable",
              "sourceId": "src-basf-ultramid-a3wg6-lt-bk-2026",
              "sourcePage": "manufacturer exact-grade data",
              "comparisonReady": true,
              "limitations": "BASF typical exact-grade value; preserve 275°C/5 kg when comparing."
            },
            {
              "id": "obs-basf-ultramid-a3wg6-lt-bk-shrink-flow",
              "property": "Mould Shrinkage",
              "value": 0.45,
              "unit": "%",
              "testMethod": "ISO 294-4",
              "temperatureC": null,
              "loadKg": null,
              "specimen": null,
              "direction": "flow",
              "sourceId": "src-basf-ultramid-a3wg6-lt-bk-2026",
              "sourcePage": "manufacturer exact-grade data",
              "comparisonReady": true,
              "limitations": "BASF exact-grade parallel shrinkage; actual part dimensions remain geometry/process/orientation dependent."
            },
            {
              "id": "obs-basf-ultramid-a3wg6-lt-bk-shrink-transverse",
              "property": "Mould Shrinkage",
              "value": 1.09,
              "unit": "%",
              "testMethod": "ISO 294-4",
              "temperatureC": null,
              "loadKg": null,
              "specimen": null,
              "direction": "transverse",
              "sourceId": "src-basf-ultramid-a3wg6-lt-bk-2026",
              "sourcePage": "manufacturer exact-grade data",
              "comparisonReady": true,
              "limitations": "BASF exact-grade normal shrinkage; actual part dimensions remain geometry/process/orientation dependent."
            }
          ],
          "processing": [
            {
              "id": "proc-basf-ultramid-a3wg6-lt-bk-dry-temp",
              "parameter": "Pre-drying temperature",
              "min": null,
              "max": null,
              "value": 80,
              "unit": "°C",
              "condition": "BASF exact-grade pre-drying guidance; verify current supplier/site moisture controls.",
              "claimType": "supplier-guidance",
              "sourceId": "src-basf-ultramid-a3wg6-lt-bk-2026",
              "sourcePage": "manufacturer exact-grade data",
              "productionRecipe": false
            },
            {
              "id": "proc-basf-ultramid-a3wg6-lt-bk-dry-time",
              "parameter": "Pre-drying time",
              "min": null,
              "max": null,
              "value": 4,
              "unit": "h",
              "condition": "BASF exact-grade pre-drying guidance; actual need depends on storage/moisture state.",
              "claimType": "supplier-guidance",
              "sourceId": "src-basf-ultramid-a3wg6-lt-bk-2026",
              "sourcePage": "manufacturer exact-grade data",
              "productionRecipe": false
            },
            {
              "id": "proc-basf-ultramid-a3wg6-lt-bk-melt-temp",
              "parameter": "Melt temperature",
              "min": 280,
              "max": 300,
              "value": null,
              "unit": "°C",
              "condition": "BASF exact-grade injection-moulding/extrusion range; not a universal production setpoint.",
              "claimType": "supplier-guidance",
              "sourceId": "src-basf-ultramid-a3wg6-lt-bk-2026",
              "sourcePage": "manufacturer exact-grade data",
              "productionRecipe": false
            },
            {
              "id": "proc-basf-ultramid-a3wg6-lt-bk-mould-temp",
              "parameter": "Mould temperature",
              "min": 80,
              "max": 90,
              "value": null,
              "unit": "°C",
              "condition": "BASF exact-grade injection-moulding range; validate against tool/part/site requirements.",
              "claimType": "supplier-guidance",
              "sourceId": "src-basf-ultramid-a3wg6-lt-bk-2026",
              "sourcePage": "manufacturer exact-grade data",
              "productionRecipe": false
            }
          ],
          "approvals": [],
          "lifecycle": {
            "status": "unknown",
            "checkedAt": "2026-09-29"
          },
          "sources": [
            {
              "id": "src-basf-ultramid-a3wg6-lt-bk-2026",
              "publisher": "BASF",
              "title": "Ultramid® A3WG6 LT BK Product Datasheet",
              "url": "https://download.basf.com/p1/8a8082587fd4b608017fd65c882559b5/en/ULTRAMID%253Csup%253E%25C2%25AE%253Csup%253E_A3WG6_LT_BLACK",
              "kind": "manufacturer-datasheet",
              "revision": null,
              "documentDate": "2026-02-01",
              "retrievedAt": "2026-09-29"
            }
          ],
          "provenance": {
            "stage": "validated",
            "ingestedAt": "2026-09-29T00:00:00Z",
            "reviewedAt": "2026-09-29T00:00:00Z",
            "reviewer": "primary-source-web-review",
            "notes": "Current BASF exact-grade datasheet reviewed. MVR retains ISO 1133 temperature/load; directional shrinkage and supplier processing guidance are published without converting them into a production recipe."
          }
        },
        {
          "schemaVersion": 1,
          "id": "mat-basf-ultramid-a3wg7",
          "manufacturer": {
            "id": "mfr-basf",
            "name": "BASF",
            "country": "Germany",
            "website": "https://www.basf.com/"
          },
          "brand": "Ultramid®",
          "grade": "A3WG7",
          "aliases": [],
          "polymer": {
            "family": "PA66",
            "morphology": "semi-crystalline"
          },
          "composition": {
            "glassFibrePct": 35,
            "notes": "35% glass-fibre reinforced PA66 injection-moulding grade as identified by BASF."
          },
          "properties": [
            {
              "id": "obs-basf-ultramid-a3wg7-mvr",
              "property": "Melt Volume-Flow Rate",
              "value": 20,
              "unit": "cm³/10min",
              "testMethod": "ISO 1133",
              "temperatureC": 275,
              "loadKg": 5,
              "specimen": null,
              "direction": "not-applicable",
              "sourceId": "src-basf-ultramid-a3wg7-2026",
              "sourcePage": "manufacturer exact-grade data",
              "comparisonReady": true,
              "limitations": "BASF typical exact-grade value; preserve 275°C/5 kg when comparing."
            },
            {
              "id": "obs-basf-ultramid-a3wg7-shrink-flow",
              "property": "Mould Shrinkage",
              "value": 0.37,
              "unit": "%",
              "testMethod": "ISO 294-4",
              "temperatureC": null,
              "loadKg": null,
              "specimen": null,
              "direction": "flow",
              "sourceId": "src-basf-ultramid-a3wg7-2026",
              "sourcePage": "manufacturer exact-grade data",
              "comparisonReady": true,
              "limitations": "BASF exact-grade parallel shrinkage; actual part dimensions remain geometry/process/orientation dependent."
            },
            {
              "id": "obs-basf-ultramid-a3wg7-shrink-transverse",
              "property": "Mould Shrinkage",
              "value": 1.04,
              "unit": "%",
              "testMethod": "ISO 294-4",
              "temperatureC": null,
              "loadKg": null,
              "specimen": null,
              "direction": "transverse",
              "sourceId": "src-basf-ultramid-a3wg7-2026",
              "sourcePage": "manufacturer exact-grade data",
              "comparisonReady": true,
              "limitations": "BASF exact-grade normal shrinkage; actual part dimensions remain geometry/process/orientation dependent."
            }
          ],
          "processing": [
            {
              "id": "proc-basf-ultramid-a3wg7-dry-temp",
              "parameter": "Pre-drying temperature",
              "min": null,
              "max": null,
              "value": 80,
              "unit": "°C",
              "condition": "BASF exact-grade pre-drying guidance; verify current supplier/site moisture controls.",
              "claimType": "supplier-guidance",
              "sourceId": "src-basf-ultramid-a3wg7-2026",
              "sourcePage": "manufacturer exact-grade data",
              "productionRecipe": false
            },
            {
              "id": "proc-basf-ultramid-a3wg7-dry-time",
              "parameter": "Pre-drying time",
              "min": null,
              "max": null,
              "value": 4,
              "unit": "h",
              "condition": "BASF exact-grade pre-drying guidance; actual need depends on storage/moisture state.",
              "claimType": "supplier-guidance",
              "sourceId": "src-basf-ultramid-a3wg7-2026",
              "sourcePage": "manufacturer exact-grade data",
              "productionRecipe": false
            },
            {
              "id": "proc-basf-ultramid-a3wg7-melt-temp",
              "parameter": "Melt temperature",
              "min": 280,
              "max": 300,
              "value": null,
              "unit": "°C",
              "condition": "BASF exact-grade injection-moulding/extrusion range; not a universal production setpoint.",
              "claimType": "supplier-guidance",
              "sourceId": "src-basf-ultramid-a3wg7-2026",
              "sourcePage": "manufacturer exact-grade data",
              "productionRecipe": false
            },
            {
              "id": "proc-basf-ultramid-a3wg7-mould-temp",
              "parameter": "Mould temperature",
              "min": 80,
              "max": 90,
              "value": null,
              "unit": "°C",
              "condition": "BASF exact-grade injection-moulding range; validate against tool/part/site requirements.",
              "claimType": "supplier-guidance",
              "sourceId": "src-basf-ultramid-a3wg7-2026",
              "sourcePage": "manufacturer exact-grade data",
              "productionRecipe": false
            }
          ],
          "approvals": [],
          "lifecycle": {
            "status": "unknown",
            "checkedAt": "2026-09-29"
          },
          "sources": [
            {
              "id": "src-basf-ultramid-a3wg7-2026",
              "publisher": "BASF",
              "title": "Ultramid® A3WG7 Product Datasheet",
              "url": "https://download.basf.com/p1/8a8081c57fd4b609017fd660e5a93956/en/ULTRAMID%25C2%25AE_A3WG7",
              "kind": "manufacturer-datasheet",
              "revision": null,
              "documentDate": "2026-02-01",
              "retrievedAt": "2026-09-29"
            }
          ],
          "provenance": {
            "stage": "validated",
            "ingestedAt": "2026-09-29T00:00:00Z",
            "reviewedAt": "2026-09-29T00:00:00Z",
            "reviewer": "primary-source-web-review",
            "notes": "Current BASF exact-grade datasheet reviewed. MVR retains ISO 1133 temperature/load; directional shrinkage and supplier processing guidance are published without converting them into a production recipe."
          }
        },
        {
          "schemaVersion": 1,
          "id": "mat-basf-ultramid-a3wg10",
          "manufacturer": {
            "id": "mfr-basf",
            "name": "BASF",
            "country": "Germany",
            "website": "https://www.basf.com/"
          },
          "brand": "Ultramid®",
          "grade": "A3WG10",
          "aliases": [],
          "polymer": {
            "family": "PA66",
            "morphology": "semi-crystalline"
          },
          "composition": {
            "glassFibrePct": 50,
            "notes": "50% glass-fibre reinforced PA66 injection-moulding grade as identified by BASF."
          },
          "properties": [
            {
              "id": "obs-basf-ultramid-a3wg10-mvr",
              "property": "Melt Volume-Flow Rate",
              "value": 10,
              "unit": "cm³/10min",
              "testMethod": "ISO 1133",
              "temperatureC": 275,
              "loadKg": 5,
              "specimen": null,
              "direction": "not-applicable",
              "sourceId": "src-basf-ultramid-a3wg10-2026",
              "sourcePage": "manufacturer exact-grade data",
              "comparisonReady": true,
              "limitations": "BASF typical exact-grade value; preserve 275°C/5 kg when comparing."
            },
            {
              "id": "obs-basf-ultramid-a3wg10-shrink-flow",
              "property": "Mould Shrinkage",
              "value": 0.35,
              "unit": "%",
              "testMethod": "ISO 294-4",
              "temperatureC": null,
              "loadKg": null,
              "specimen": null,
              "direction": "flow",
              "sourceId": "src-basf-ultramid-a3wg10-2026",
              "sourcePage": "manufacturer exact-grade data",
              "comparisonReady": true,
              "limitations": "BASF exact-grade parallel shrinkage; actual part dimensions remain geometry/process/orientation dependent."
            },
            {
              "id": "obs-basf-ultramid-a3wg10-shrink-transverse",
              "property": "Mould Shrinkage",
              "value": 0.95,
              "unit": "%",
              "testMethod": "ISO 294-4",
              "temperatureC": null,
              "loadKg": null,
              "specimen": null,
              "direction": "transverse",
              "sourceId": "src-basf-ultramid-a3wg10-2026",
              "sourcePage": "manufacturer exact-grade data",
              "comparisonReady": true,
              "limitations": "BASF exact-grade normal shrinkage; actual part dimensions remain geometry/process/orientation dependent."
            }
          ],
          "processing": [
            {
              "id": "proc-basf-ultramid-a3wg10-dry-temp",
              "parameter": "Pre-drying temperature",
              "min": null,
              "max": null,
              "value": 80,
              "unit": "°C",
              "condition": "BASF exact-grade pre-drying guidance; verify current supplier/site moisture controls.",
              "claimType": "supplier-guidance",
              "sourceId": "src-basf-ultramid-a3wg10-2026",
              "sourcePage": "manufacturer exact-grade data",
              "productionRecipe": false
            },
            {
              "id": "proc-basf-ultramid-a3wg10-dry-time",
              "parameter": "Pre-drying time",
              "min": null,
              "max": null,
              "value": 4,
              "unit": "h",
              "condition": "BASF exact-grade pre-drying guidance; actual need depends on storage/moisture state.",
              "claimType": "supplier-guidance",
              "sourceId": "src-basf-ultramid-a3wg10-2026",
              "sourcePage": "manufacturer exact-grade data",
              "productionRecipe": false
            },
            {
              "id": "proc-basf-ultramid-a3wg10-melt-temp",
              "parameter": "Melt temperature",
              "min": 290,
              "max": 310,
              "value": null,
              "unit": "°C",
              "condition": "BASF exact-grade injection-moulding/extrusion range; not a universal production setpoint.",
              "claimType": "supplier-guidance",
              "sourceId": "src-basf-ultramid-a3wg10-2026",
              "sourcePage": "manufacturer exact-grade data",
              "productionRecipe": false
            },
            {
              "id": "proc-basf-ultramid-a3wg10-mould-temp",
              "parameter": "Mould temperature",
              "min": 80,
              "max": 100,
              "value": null,
              "unit": "°C",
              "condition": "BASF exact-grade injection-moulding range; validate against tool/part/site requirements.",
              "claimType": "supplier-guidance",
              "sourceId": "src-basf-ultramid-a3wg10-2026",
              "sourcePage": "manufacturer exact-grade data",
              "productionRecipe": false
            }
          ],
          "approvals": [],
          "lifecycle": {
            "status": "unknown",
            "checkedAt": "2026-09-29"
          },
          "sources": [
            {
              "id": "src-basf-ultramid-a3wg10-2026",
              "publisher": "BASF",
              "title": "Ultramid® A3WG10 Product Datasheet",
              "url": "https://download.basf.com/p1/8a8081c57fd4b609017fd6420c0808bd/en/ULTRAMID%3Csup%3E%C2%AE%3Csup%3E_A3WG10",
              "kind": "manufacturer-datasheet",
              "revision": null,
              "documentDate": "2026-02-01",
              "retrievedAt": "2026-09-29"
            }
          ],
          "provenance": {
            "stage": "validated",
            "ingestedAt": "2026-09-29T00:00:00Z",
            "reviewedAt": "2026-09-29T00:00:00Z",
            "reviewer": "primary-source-web-review",
            "notes": "Current BASF exact-grade datasheet reviewed. MVR retains ISO 1133 temperature/load; directional shrinkage and supplier processing guidance are published without converting them into a production recipe."
          }
        },
        {
          "schemaVersion": 1,
          "id": "mat-basf-ultradur-b4300-g6",
          "manufacturer": {
            "id": "mfr-basf",
            "name": "BASF",
            "country": "Germany",
            "website": "https://www.basf.com/"
          },
          "brand": "Ultradur®",
          "grade": "B 4300 G6",
          "aliases": [
            "B4300 G6"
          ],
          "polymer": {
            "family": "PBT",
            "morphology": "semi-crystalline"
          },
          "composition": {
            "glassFibrePct": 30,
            "notes": "30% glass-fibre reinforced PBT injection-moulding grade."
          },
          "properties": [
            {
              "id": "obs-basf-ultradur-b4300-g6-mvr",
              "property": "Melt Volume-Flow Rate",
              "value": 11,
              "unit": "cm³/10min",
              "testMethod": "ISO 1133",
              "temperatureC": 250,
              "loadKg": 2.16,
              "specimen": null,
              "direction": "not-applicable",
              "sourceId": "src-basf-ultradur-b4300-g6-2026",
              "sourcePage": "manufacturer exact-grade data",
              "comparisonReady": true,
              "limitations": "BASF exact-grade typical value; preserve 250°C/2.16 kg when comparing."
            },
            {
              "id": "obs-basf-ultradur-b4300-g6-shrink-flow",
              "property": "Mould Shrinkage",
              "value": 0.3,
              "unit": "%",
              "testMethod": "ISO 294-4",
              "temperatureC": null,
              "loadKg": null,
              "specimen": null,
              "direction": "flow",
              "sourceId": "src-basf-ultradur-b4300-g6-2026",
              "sourcePage": "manufacturer exact-grade data",
              "comparisonReady": true,
              "limitations": "Parallel moulding shrinkage; actual part response remains process/geometry dependent."
            },
            {
              "id": "obs-basf-ultradur-b4300-g6-shrink-transverse",
              "property": "Mould Shrinkage",
              "value": 1.1,
              "unit": "%",
              "testMethod": "ISO 294-4",
              "temperatureC": null,
              "loadKg": null,
              "specimen": null,
              "direction": "transverse",
              "sourceId": "src-basf-ultradur-b4300-g6-2026",
              "sourcePage": "manufacturer exact-grade data",
              "comparisonReady": true,
              "limitations": "Normal moulding shrinkage; actual part response remains process/geometry dependent."
            }
          ],
          "processing": [
            {
              "id": "proc-basf-ultradur-b4300-g6-melt-temp",
              "parameter": "Melt temperature",
              "min": 250,
              "max": 275,
              "value": null,
              "unit": "°C",
              "condition": "BASF exact-grade injection-moulding/extrusion range; not a production recipe.",
              "claimType": "supplier-guidance",
              "sourceId": "src-basf-ultradur-b4300-g6-2026",
              "sourcePage": "manufacturer exact-grade data",
              "productionRecipe": false
            },
            {
              "id": "proc-basf-ultradur-b4300-g6-mould-temp",
              "parameter": "Mould temperature",
              "min": 60,
              "max": 100,
              "value": null,
              "unit": "°C",
              "condition": "BASF exact-grade injection-moulding range; validate for the actual tool/part/site.",
              "claimType": "supplier-guidance",
              "sourceId": "src-basf-ultradur-b4300-g6-2026",
              "sourcePage": "manufacturer exact-grade data",
              "productionRecipe": false
            },
            {
              "id": "proc-basf-ultradur-b4300-g6-max-moisture",
              "parameter": "Moisture content before processing",
              "max": 0.04,
              "min": null,
              "value": null,
              "unit": "%",
              "condition": "BASF datasheet states Ultradur should generally be below 0.04% moisture when processed; site method/acceptance remains controlled.",
              "claimType": "supplier-limit",
              "sourceId": "src-basf-ultradur-b4300-g6-2026",
              "sourcePage": "handling / pre-drying guidance",
              "productionRecipe": false
            }
          ],
          "approvals": [],
          "lifecycle": {
            "status": "unknown",
            "checkedAt": "2026-09-29"
          },
          "sources": [
            {
              "id": "src-basf-ultradur-b4300-g6-2026",
              "publisher": "BASF",
              "title": "Ultradur® B 4300 G6 Product Datasheet",
              "url": "https://download.basf.com/p1/8a8082587fd4b608017fd63bf4f35b9c/en/ULTRADUR%3Csup%3E%C2%AE%3Csup%3E_B4300_G6",
              "kind": "manufacturer-datasheet",
              "revision": null,
              "documentDate": "2026-02-01",
              "retrievedAt": "2026-09-29"
            }
          ],
          "provenance": {
            "stage": "validated",
            "ingestedAt": "2026-09-29T00:00:00Z",
            "reviewedAt": "2026-09-29T00:00:00Z",
            "reviewer": "primary-source-web-review",
            "notes": "Current BASF exact-grade datasheet reviewed. MVR, directional shrinkage and exact-grade thermal guidance are promoted; moisture guidance retains supplier boundary and productionRecipe=false."
          }
        },
        {
          "schemaVersion": 1,
          "id": "mat-basf-ultramid-a3wg6-hrx-bk23591",
          "manufacturer": {
            "id": "mfr-basf",
            "name": "BASF",
            "country": "Germany",
            "website": "https://download.basf.com/"
          },
          "brand": "Ultramid®",
          "grade": "A3WG6 HRX BK23591",
          "aliases": [],
          "polymer": {
            "family": "PA66",
            "morphology": "unknown"
          },
          "composition": {
            "notes": "Current BASF processing sheet confirms exact PA66-GF30 grade and rich processing data; kept staging pending full identity/revision normalization."
          },
          "properties": [],
          "processing": [],
          "approvals": [],
          "lifecycle": {
            "status": "unknown",
            "checkedAt": "2026-09-29"
          },
          "sources": [
            {
              "id": "src-basf-ultramid-a3wg6-hrx-bk23591-identity-2026",
              "publisher": "BASF",
              "title": "Ultramid® A3WG6 HRX BK23591 manufacturer product/source page",
              "url": "https://download.basf.com/p1/8a8082587fd4b608017fd66323e324c6/en/ULTRAMID%3Csup%3E%C2%AE%3Csup%3E_A3WG6_HRX_BLACK_23591",
              "kind": "manufacturer-datasheet",
              "revision": null,
              "documentDate": null,
              "retrievedAt": "2026-09-29"
            }
          ],
          "provenance": {
            "stage": "staging",
            "ingestedAt": "2026-09-29T00:00:00Z",
            "reviewedAt": "2026-09-29T00:00:00Z",
            "reviewer": "primary-source-web-review",
            "notes": "Current BASF processing sheet confirms exact PA66-GF30 grade and rich processing data; kept staging pending full identity/revision normalization."
          }
        }
      ]
    },
    {
      "id": "mfr-covestro",
      "name": "Covestro",
      "country": "Germany",
      "gradeRecords": [
        {
          "schemaVersion": 1,
          "id": "mat-covestro-makrolon-2405",
          "manufacturer": {
            "id": "mfr-covestro",
            "name": "Covestro",
            "country": "Germany",
            "website": "https://www.covestro.com/"
          },
          "brand": "Makrolon®",
          "grade": "2405",
          "aliases": [],
          "polymer": {
            "family": "PC",
            "morphology": "amorphous"
          },
          "composition": {
            "notes": "Covestro exact Makrolon polycarbonate grade; no modifier content is inferred unless explicitly identified by the source."
          },
          "properties": [
            {
              "id": "obs-covestro-makrolon-2405-flow",
              "property": "Melt Flow Rate",
              "value": 20,
              "unit": "g/10 min",
              "testMethod": "ISO 1133-1",
              "temperatureC": 300,
              "loadKg": 1.2,
              "specimen": null,
              "direction": "not-applicable",
              "sourceId": "src-covestro-makrolon-2405-2026",
              "sourcePage": "manufacturer exact-grade data",
              "comparisonReady": true,
              "limitations": "Covestro typical exact-grade rheological value; compare only at the same 300°C/1.2 kg condition."
            },
            {
              "id": "obs-covestro-makrolon-2405-shrink-flow",
              "property": "Mould Shrinkage",
              "value": 0.65,
              "unit": "%",
              "testMethod": "ISO 294-4",
              "temperatureC": null,
              "loadKg": null,
              "specimen": "60x60x2 mm / 500 bar",
              "direction": "flow",
              "sourceId": "src-covestro-makrolon-2405-2026",
              "sourcePage": "manufacturer exact-grade data",
              "comparisonReady": true,
              "limitations": "60x60x2 mm / 500 bar exact-grade typical value; not a part-warpage prediction."
            },
            {
              "id": "obs-covestro-makrolon-2405-shrink-transverse",
              "property": "Mould Shrinkage",
              "value": 0.7,
              "unit": "%",
              "testMethod": "ISO 294-4",
              "temperatureC": null,
              "loadKg": null,
              "specimen": "60x60x2 mm / 500 bar",
              "direction": "transverse",
              "sourceId": "src-covestro-makrolon-2405-2026",
              "sourcePage": "manufacturer exact-grade data",
              "comparisonReady": true,
              "limitations": "60x60x2 mm / 500 bar exact-grade typical value; not a part-warpage prediction."
            }
          ],
          "processing": [],
          "approvals": [],
          "lifecycle": {
            "status": "unknown",
            "checkedAt": "2026-09-29"
          },
          "sources": [
            {
              "id": "src-covestro-makrolon-2405-2026",
              "publisher": "Covestro",
              "title": "Makrolon® 2405 technical properties",
              "url": "https://solutions.covestro.com/en/products/makrolon/makrolon-2405_000000000000945088",
              "kind": "manufacturer-datasheet",
              "revision": null,
              "documentDate": null,
              "retrievedAt": "2026-09-29"
            }
          ],
          "provenance": {
            "stage": "validated",
            "ingestedAt": "2026-09-29T00:00:00Z",
            "reviewedAt": "2026-09-29T00:00:00Z",
            "reviewer": "primary-source-web-review",
            "notes": "Current Covestro Solution Center exact-grade page reviewed. Only fully conditioned rheology and ISO 294-4 directional shrinkage observations are promoted."
          }
        },
        {
          "schemaVersion": 1,
          "id": "mat-covestro-makrolon-2605",
          "manufacturer": {
            "id": "mfr-covestro",
            "name": "Covestro",
            "country": "Germany",
            "website": "https://www.covestro.com/"
          },
          "brand": "Makrolon®",
          "grade": "2605",
          "aliases": [],
          "polymer": {
            "family": "PC",
            "morphology": "amorphous"
          },
          "composition": {
            "notes": "Covestro exact Makrolon polycarbonate grade; no modifier content is inferred unless explicitly identified by the source."
          },
          "properties": [
            {
              "id": "obs-covestro-makrolon-2605-flow",
              "property": "Melt Volume-Flow Rate",
              "value": 12,
              "unit": "cm³/10 min",
              "testMethod": "ISO 1133-1",
              "temperatureC": 300,
              "loadKg": 1.2,
              "specimen": null,
              "direction": "not-applicable",
              "sourceId": "src-covestro-makrolon-2605-2026",
              "sourcePage": "manufacturer exact-grade data",
              "comparisonReady": true,
              "limitations": "Covestro typical exact-grade rheological value; compare only at the same 300°C/1.2 kg condition."
            },
            {
              "id": "obs-covestro-makrolon-2605-shrink-flow",
              "property": "Mould Shrinkage",
              "value": 0.7,
              "unit": "%",
              "testMethod": "ISO 294-4",
              "temperatureC": null,
              "loadKg": null,
              "specimen": "60x60x2 mm / 500 bar",
              "direction": "flow",
              "sourceId": "src-covestro-makrolon-2605-2026",
              "sourcePage": "manufacturer exact-grade data",
              "comparisonReady": true,
              "limitations": "60x60x2 mm / 500 bar exact-grade typical value; not a part-warpage prediction."
            },
            {
              "id": "obs-covestro-makrolon-2605-shrink-transverse",
              "property": "Mould Shrinkage",
              "value": 0.75,
              "unit": "%",
              "testMethod": "ISO 294-4",
              "temperatureC": null,
              "loadKg": null,
              "specimen": "60x60x2 mm / 500 bar",
              "direction": "transverse",
              "sourceId": "src-covestro-makrolon-2605-2026",
              "sourcePage": "manufacturer exact-grade data",
              "comparisonReady": true,
              "limitations": "60x60x2 mm / 500 bar exact-grade typical value; not a part-warpage prediction."
            }
          ],
          "processing": [],
          "approvals": [],
          "lifecycle": {
            "status": "unknown",
            "checkedAt": "2026-09-29"
          },
          "sources": [
            {
              "id": "src-covestro-makrolon-2605-2026",
              "publisher": "Covestro",
              "title": "Makrolon® 2605 technical properties",
              "url": "https://solutions.covestro.com/en/products/makrolon/makrolon-2605_000000000000894068",
              "kind": "manufacturer-datasheet",
              "revision": null,
              "documentDate": null,
              "retrievedAt": "2026-09-29"
            }
          ],
          "provenance": {
            "stage": "validated",
            "ingestedAt": "2026-09-29T00:00:00Z",
            "reviewedAt": "2026-09-29T00:00:00Z",
            "reviewer": "primary-source-web-review",
            "notes": "Current Covestro Solution Center exact-grade page reviewed. Only fully conditioned rheology and ISO 294-4 directional shrinkage observations are promoted."
          }
        },
        {
          "schemaVersion": 1,
          "id": "mat-covestro-makrolon-2805",
          "manufacturer": {
            "id": "mfr-covestro",
            "name": "Covestro",
            "country": "Germany",
            "website": "https://www.covestro.com/"
          },
          "brand": "Makrolon®",
          "grade": "2805",
          "aliases": [],
          "polymer": {
            "family": "PC",
            "morphology": "amorphous"
          },
          "composition": {
            "notes": "Covestro exact Makrolon polycarbonate grade; no modifier content is inferred unless explicitly identified by the source."
          },
          "properties": [
            {
              "id": "obs-covestro-makrolon-2805-flow",
              "property": "Melt Volume-Flow Rate",
              "value": 9,
              "unit": "cm³/10 min",
              "testMethod": "ISO 1133-1",
              "temperatureC": 300,
              "loadKg": 1.2,
              "specimen": null,
              "direction": "not-applicable",
              "sourceId": "src-covestro-makrolon-2805-2026",
              "sourcePage": "manufacturer exact-grade data",
              "comparisonReady": true,
              "limitations": "Covestro typical exact-grade rheological value; compare only at the same 300°C/1.2 kg condition."
            },
            {
              "id": "obs-covestro-makrolon-2805-shrink-flow",
              "property": "Mould Shrinkage",
              "value": 0.65,
              "unit": "%",
              "testMethod": "ISO 294-4",
              "temperatureC": null,
              "loadKg": null,
              "specimen": "60x60x2 mm / 500 bar",
              "direction": "flow",
              "sourceId": "src-covestro-makrolon-2805-2026",
              "sourcePage": "manufacturer exact-grade data",
              "comparisonReady": true,
              "limitations": "60x60x2 mm / 500 bar exact-grade typical value; not a part-warpage prediction."
            },
            {
              "id": "obs-covestro-makrolon-2805-shrink-transverse",
              "property": "Mould Shrinkage",
              "value": 0.7,
              "unit": "%",
              "testMethod": "ISO 294-4",
              "temperatureC": null,
              "loadKg": null,
              "specimen": "60x60x2 mm / 500 bar",
              "direction": "transverse",
              "sourceId": "src-covestro-makrolon-2805-2026",
              "sourcePage": "manufacturer exact-grade data",
              "comparisonReady": true,
              "limitations": "60x60x2 mm / 500 bar exact-grade typical value; not a part-warpage prediction."
            }
          ],
          "processing": [],
          "approvals": [],
          "lifecycle": {
            "status": "unknown",
            "checkedAt": "2026-09-29"
          },
          "sources": [
            {
              "id": "src-covestro-makrolon-2805-2026",
              "publisher": "Covestro",
              "title": "Makrolon® 2805 technical properties",
              "url": "https://solutions.covestro.com/en/products/makrolon/makrolon-2805_000000000057534382",
              "kind": "manufacturer-datasheet",
              "revision": null,
              "documentDate": null,
              "retrievedAt": "2026-09-29"
            }
          ],
          "provenance": {
            "stage": "validated",
            "ingestedAt": "2026-09-29T00:00:00Z",
            "reviewedAt": "2026-09-29T00:00:00Z",
            "reviewer": "primary-source-web-review",
            "notes": "Current Covestro Solution Center exact-grade page reviewed. Only fully conditioned rheology and ISO 294-4 directional shrinkage observations are promoted."
          }
        },
        {
          "schemaVersion": 1,
          "id": "mat-covestro-makrolon-3105",
          "manufacturer": {
            "id": "mfr-covestro",
            "name": "Covestro",
            "country": "Germany",
            "website": "https://www.covestro.com/"
          },
          "brand": "Makrolon®",
          "grade": "3105",
          "aliases": [],
          "polymer": {
            "family": "PC",
            "morphology": "amorphous"
          },
          "composition": {
            "notes": "Covestro exact Makrolon polycarbonate grade; no modifier content is inferred unless explicitly identified by the source."
          },
          "properties": [
            {
              "id": "obs-covestro-makrolon-3105-flow",
              "property": "Melt Flow Rate",
              "value": 6.5,
              "unit": "g/10 min",
              "testMethod": "ISO 1133-1",
              "temperatureC": 300,
              "loadKg": 1.2,
              "specimen": null,
              "direction": "not-applicable",
              "sourceId": "src-covestro-makrolon-3105-2026",
              "sourcePage": "manufacturer exact-grade data",
              "comparisonReady": true,
              "limitations": "Covestro typical exact-grade rheological value; compare only at the same 300°C/1.2 kg condition."
            },
            {
              "id": "obs-covestro-makrolon-3105-shrink-flow",
              "property": "Mould Shrinkage",
              "value": 0.7,
              "unit": "%",
              "testMethod": "ISO 294-4",
              "temperatureC": null,
              "loadKg": null,
              "specimen": "60x60x2 mm / 500 bar",
              "direction": "flow",
              "sourceId": "src-covestro-makrolon-3105-2026",
              "sourcePage": "manufacturer exact-grade data",
              "comparisonReady": true,
              "limitations": "60x60x2 mm / 500 bar exact-grade typical value; not a part-warpage prediction."
            },
            {
              "id": "obs-covestro-makrolon-3105-shrink-transverse",
              "property": "Mould Shrinkage",
              "value": 0.75,
              "unit": "%",
              "testMethod": "ISO 294-4",
              "temperatureC": null,
