Repository: connorth3-lgtm/Injection-moulding-app-

# MouldMaster Academy

MouldMaster Academy is an open-source injection-moulding learning platform covering beginner foundations through advanced process engineering, troubleshooting, materials, statistics, tooling, automation and jurisdiction-aware safety learning.

## Open source

Repository-owned source code, documentation and original project assets are licensed under **Apache License 2.0** unless a file explicitly states otherwise. Apache-2.0 includes an express contributor patent licence.

See:
- `LICENSE`
- `OPEN_SOURCE_AND_PATENT_POLICY.md`
- `THIRD_PARTY_NOTICES.md`
- `CONTRIBUTING.md`
- `SECURITY.md`

File: data/materials/staging/global-material-expansion-20260929-v21.json
{
  "schemaVersion": 1,
  "datasetId": "global-material-expansion-20260929-v21",
  "status": "validated-korea-hyosung-pp-expansion",
  "reviewedAt": "2026-09-29",
  "purpose": "Twenty-first expansion wave promoting three current Hyosung Chemical PP exact grades with fully conditioned ASTM D1238 melt-index data and exact-grade TDS evidence.",
  "summary": {
    "validatedGrades": 3,
    "sourceReviewedStagingGrades": 0,
    "manufacturers": 1,
    "countryFocus": "South Korea",
    "validatedFamilies": [
      "PP"
    ]
  },
  "manufacturers": [
    {
      "id": "mfr-hyosung-chemical",
      "name": "Hyosung Chemical",
      "country": "South Korea",
      "gradeRecords": [
        {
          "schemaVersion": 1,
          "id": "mat-hyosung-pp-hj801rl",
          "manufacturer": {
            "id": "mfr-hyosung-chemical",
            "name": "Hyosung Chemical",
            "country": "South Korea",
            "website": "https://www.hyosungchemical.com/"
          },
          "brand": "Hyosung Polypropylene",
          "grade": "HJ801RL",
          "aliases": [],
          "polymer": {
            "family": "PP",
            "morphology": "semi-crystalline"
          },
          "composition": {
            "notes": "Current Hyosung exact-grade TDS identifies HJ801RL as homo PP. Applications: small heat-resistant home electronics. Features: long-term thermal resistance; high stiffness; UL 94HB; UL 746B."
          },
          "properties": [
            {
              "id": "obs-hyosung-hj801rl-mi",
              "property": "Melt Index",
              "value": 5,
              "unit": "g/10min",
              "testMethod": "ASTM D1238",
              "temperatureC": 230,
              "loadKg": 2.16,
              "direction": "not-applicable",
              "sourceId": "src-hyosung-hj801rl-tds-20260929",
              "sourcePage": "exact-grade TDS",
              "comparisonReady": true,
              "limitations": "Hyosung typical value for reference; not a specification. Compare only at the same ASTM D1238 temperature/load."
            },
            {
              "id": "obs-hyosung-hj801rl-flex",
              "property": "Flexural Modulus",
              "value": 23000,
              "unit": "kg/cm²",
              "testMethod": "ASTM D790",
              "direction": "not-applicable",
              "sourceId": "src-hyosung-hj801rl-tds-20260929",
              "sourcePage": "exact-grade TDS",
              "comparisonReady": false,
              "limitations": "Typical manufacturer value; retained as context unless comparison units/method semantics are normalized."
            },
            {
              "id": "obs-hyosung-hj801rl-tensile",
              "property": "Tensile Strength at Yield",
              "value": 420,
              "unit": "kg/cm²",
              "testMethod": "ASTM D638",
              "direction": "not-applicable",
              "sourceId": "src-hyosung-hj801rl-tds-20260929",
              "sourcePage": "exact-grade TDS",
              "comparisonReady": false,
              "limitations": "Typical manufacturer value; retained as context."
            },
            {
              "id": "obs-hyosung-hj801rl-izod",
              "property": "Notched Izod Impact Strength",
              "value": 3,
              "unit": "kg-cm/cm",
              "testMethod": "ASTM D256",
              "temperatureC": 23,
              "direction": "not-applicable",
              "sourceId": "src-hyosung-hj801rl-tds-20260929",
              "sourcePage": "exact-grade TDS",
              "comparisonReady": false,
              "limitations": "Typical manufacturer value; retained as context."
            },
            {
              "id": "obs-hyosung-hj801rl-density",
              "property": "Density",
              "value": 0.9,
              "unit": "g/cm³",
              "testMethod": "ASTM D792",
              "direction": "not-applicable",
              "sourceId": "src-hyosung-hj801rl-tds-20260929",
              "sourcePage": "exact-grade TDS",
              "comparisonReady": false,
              "limitations": "Typical manufacturer value; not a specification."
            },
            {
              "id": "obs-hyosung-hj801rl-hdt",
              "property": "Heat Deflection Temperature",
              "value": 140,
              "unit": "°C",
              "testMethod": "ASTM D648",
              "loadMPa": 0.45,
              "direction": "not-applicable",
              "sourceId": "src-hyosung-hj801rl-tds-20260929",
              "sourcePage": "exact-grade TDS",
              "comparisonReady": false,
              "limitations": "Typical manufacturer value; retained as context."
            },
            {
              "id": "obs-hyosung-hj801rl-vicat",
              "property": "Vicat Softening Temperature",
              "value": 155,
              "unit": "°C",
              "testMethod": "ASTM D1525",
              "loadN": 10,
              "direction": "not-applicable",
              "sourceId": "src-hyosung-hj801rl-tds-20260929",
              "sourcePage": "exact-grade TDS",
              "comparisonReady": false,
              "limitations": "Typical manufacturer value; retained as context."
            }
          ],
          "processing": [
            {
              "id": "proc-hyosung-hj801rl-dry-temp",
              "parameter": "Drying temperature",
              "min": 80,
              "max": 100,
              "unit": "°C",
              "condition": "Hyosung exact-grade storage/handling guidance when condensation is visible or expected.",
              "claimType": "supplier-guidance",
              "sourceId": "src-hyosung-hj801rl-tds-20260929",
              "sourcePage": "exact-grade TDS",
              "productionRecipe": false
            },
            {
              "id": "proc-hyosung-hj801rl-dry-time",
              "parameter": "Drying time",
              "min": 2,
              "max": 4,
              "unit": "hr",
              "condition": "Hyosung exact-grade storage/handling guidance; verify actual site/material condition.",
              "claimType": "supplier-guidance",
              "sourceId": "src-hyosung-hj801rl-tds-20260929",
              "sourcePage": "exact-grade TDS",
              "productionRecipe": false
            }
          ],
          "approvals": [],
          "lifecycle": {
            "status": "unknown",
            "checkedAt": "2026-09-29"
          },
          "sources": [
            {
              "id": "src-hyosung-hj801rl-tds-20260929",
              "publisher": "Hyosung Chemical",
              "title": "HJ801RL Technical Data Sheet",
              "url": "https://www.hyosungchemical.com/upload/board/20240222/91411d4e-47de-4c94-b824-86ac696bfe9e.pdf",
              "kind": "manufacturer-datasheet",
              "revision": null,
              "documentDate": null,
              "retrievedAt": "2026-09-29"
            }
          ],
          "provenance": {
            "stage": "validated",
            "ingestedAt": "2026-09-29T00:00:00Z",
            "reviewedAt": "2026-09-29T00:00:00Z",
            "reviewer": "primary-source-web-review",
            "notes": "Current Hyosung exact-grade TDS reviewed. ASTM D1238 MI retains explicit 230°C/2.16 kg conditioning and is comparison-ready; other typical properties remain context-only; drying guidance remains productionRecipe=false."
          }
        },
        {
          "schemaVersion": 1,
          "id": "mat-hyosung-pp-hj801r",
          "manufacturer": {
            "id": "mfr-hyosung-chemical",
            "name": "Hyosung Chemical",
            "country": "South Korea",
            "website": "https://www.hyosungchemical.com/"
          },
          "brand": "Hyosung Polypropylene",
          "grade": "HJ801R",
          "aliases": [],
          "polymer": {
            "family": "PP",
            "morphology": "semi-crystalline"
          },
          "composition": {
            "notes": "Current Hyosung exact-grade TDS identifies HJ801R as homo PP. Applications: small heat-resistant home electronics. Features: long-term thermal resistance; high stiffness; UL 94HB; UL 746B."
          },
          "properties": [
            {
              "id": "obs-hyosung-hj801r-mi",
              "property": "Melt Index",
              "value": 12,
              "unit": "g/10min",
              "testMethod": "ASTM D1238",
              "temperatureC": 230,
              "loadKg": 2.16,
              "direction": "not-applicable",
              "sourceId": "src-hyosung-hj801r-tds-20260929",
              "sourcePage": "exact-grade TDS",
              "comparisonReady": true,
              "limitations": "Hyosung typical value for reference; not a specification. Compare only at the same ASTM D1238 temperature/load."
            },
            {
              "id": "obs-hyosung-hj801r-flex",
              "property": "Flexural Modulus",
              "value": 23000,
              "unit": "kg/cm²",
              "testMethod": "ASTM D790",
              "direction": "not-applicable",
              "sourceId": "src-hyosung-hj801r-tds-20260929",
              "sourcePage": "exact-grade TDS",
              "comparisonReady": false,
              "limitations": "Typical manufacturer value; retained as context unless comparison units/method semantics are normalized."
            },
            {
              "id": "obs-hyosung-hj801r-tensile",
              "property": "Tensile Strength at Yield",
              "value": 420,
              "unit": "kg/cm²",
              "testMethod": "ASTM D638",
              "direction": "not-applicable",
              "sourceId": "src-hyosung-hj801r-tds-20260929",
              "sourcePage": "exact-grade TDS",
              "comparisonReady": false,
              "limitations": "Typical manufacturer value; retained as context."
            },
            {
              "id": "obs-hyosung-hj801r-izod",
              "property": "Notched Izod Impact Strength",
              "value": 3,
              "unit": "kg-cm/cm",
              "testMethod": "ASTM D256",
              "temperatureC": 23,
              "direction": "not-applicable",
              "sourceId": "src-hyosung-hj801r-tds-20260929",
              "sourcePage": "exact-grade TDS",
              "comparisonReady": false,
              "limitations": "Typical manufacturer value; retained as context."
            },
            {
              "id": "obs-hyosung-hj801r-density",
              "property": "Density",
              "value": 0.9,
              "unit": "g/cm³",
              "testMethod": "ASTM D792",
              "direction": "not-applicable",
              "sourceId": "src-hyosung-hj801r-tds-20260929",
              "sourcePage": "exact-grade TDS",
              "comparisonReady": false,
              "limitations": "Typical manufacturer value; not a specification."
            },
            {
              "id": "obs-hyosung-hj801r-hdt",
              "property": "Heat Deflection Temperature",
              "value": 140,
              "unit": "°C",
              "testMethod": "ASTM D648",
              "loadMPa": 0.45,
              "direction": "not-applicable",
              "sourceId": "src-hyosung-hj801r-tds-20260929",
              "sourcePage": "exact-grade TDS",
              "comparisonReady": false,
              "limitations": "Typical manufacturer value; retained as context."
            },
            {
              "id": "obs-hyosung-hj801r-vicat",
              "property": "Vicat Softening Temperature",
              "value": 155,
              "unit": "°C",
              "testMethod": "ASTM D1525",
              "loadN": 10,
              "direction": "not-applicable",
              "sourceId": "src-hyosung-hj801r-tds-20260929",
              "sourcePage": "exact-grade TDS",
              "comparisonReady": false,
              "limitations": "Typical manufacturer value; retained as context."
            }
          ],
          "processing": [
            {
              "id": "proc-hyosung-hj801r-dry-temp",
              "parameter": "Drying temperature",
              "min": 80,
              "max": 100,
              "unit": "°C",
              "condition": "Hyosung exact-grade storage/handling guidance when condensation is visible or expected.",
              "claimType": "supplier-guidance",
              "sourceId": "src-hyosung-hj801r-tds-20260929",
              "sourcePage": "exact-grade TDS",
              "productionRecipe": false
            },
            {
              "id": "proc-hyosung-hj801r-dry-time",
              "parameter": "Drying time",
              "min": 2,
              "max": 4,
              "unit": "hr",
              "condition": "Hyosung exact-grade storage/handling guidance; verify actual site/material condition.",
              "claimType": "supplier-guidance",
              "sourceId": "src-hyosung-hj801r-tds-20260929",
              "sourcePage": "exact-grade TDS",
              "productionRecipe": false
            }
          ],
          "approvals": [],
          "lifecycle": {
            "status": "unknown",
            "checkedAt": "2026-09-29"
          },
          "sources": [
            {
              "id": "src-hyosung-hj801r-tds-20260929",
              "publisher": "Hyosung Chemical",
              "title": "HJ801R Technical Data Sheet",
              "url": "https://www.hyosungchemical.com/upload/board/20240222/a680c15b-35ec-452c-981e-662fdbac42fe.pdf",
              "kind": "manufacturer-datasheet",
              "revision": null,
              "documentDate": null,
              "retrievedAt": "2026-09-29"
            }
          ],
          "provenance": {
            "stage": "validated",
            "ingestedAt": "2026-09-29T00:00:00Z",
            "reviewedAt": "2026-09-29T00:00:00Z",
            "reviewer": "primary-source-web-review",
            "notes": "Current Hyosung exact-grade TDS reviewed. ASTM D1238 MI retains explicit 230°C/2.16 kg conditioning and is comparison-ready; other typical properties remain context-only; drying guidance remains productionRecipe=false."
          }
        },
        {
          "schemaVersion": 1,
          "id": "mat-hyosung-pp-pb840-ba",
          "manufacturer": {
            "id": "mfr-hyosung-chemical",
            "name": "Hyosung Chemical",
            "country": "South Korea",
            "website": "https://www.hyosungchemical.com/"
          },
          "brand": "Hyosung Polypropylene",
          "grade": "PB840-BA",
          "aliases": [],
          "polymer": {
            "family": "PP",
            "morphology": "semi-crystalline"
          },
          "composition": {
            "notes": "Current Hyosung exact-grade TDS identifies PB840-BA as PCR impact copolymer PP. Applications: injection molding. Features: 100% PCR polypropylene; good stiffness/impact balance; enhanced sustainability; black."
          },
          "properties": [
            {
              "id": "obs-hyosung-pb840-ba-mi",
              "property": "Melt Index",
              "value": "40±5",
              "unit": "g/10min",
              "testMethod": "ASTM D1238",
              "temperatureC": 230,
              "loadKg": 2.16,
              "direction": "not-applicable",
              "sourceId": "src-hyosung-pb840-ba-tds-20260929",
              "sourcePage": "exact-grade TDS",
              "comparisonReady": true,
              "limitations": "Hyosung typical value for reference; not a specification. Compare only at the same ASTM D1238 temperature/load."
            },
            {
              "id": "obs-hyosung-pb840-ba-flex",
              "property": "Flexural Modulus",
              "value": 11000,
              "unit": "kg/cm²",
              "testMethod": "ASTM D790",
              "direction": "not-applicable",
              "sourceId": "src-hyosung-pb840-ba-tds-20260929",
              "sourcePage": "exact-grade TDS",
              "comparisonReady": false,
              "limitations": "Typical manufacturer value; retained as context unless comparison units/method semantics are normalized."
            },
            {
              "id": "obs-hyosung-pb840-ba-tensile",
              "property": "Tensile Strength at Yield",
              "value": 240,
              "unit": "kg/cm²",
              "testMethod": "ASTM D638",
              "direction": "not-applicable",
              "sourceId": "src-hyosung-pb840-ba-tds-20260929",
              "sourcePage": "exact-grade TDS",
              "comparisonReady": false,
              "limitations": "Typical manufacturer value; retained as context."
            },
            {
              "id": "obs-hyosung-pb840-ba-izod",
              "property": "Notched Izod Impact Strength",
              "value": 7,
              "unit": "kg-cm/cm",
              "testMethod": "ASTM D256",
              "temperatureC": 23,
              "direction": "not-applicable",
              "sourceId": "src-hyosung-pb840-ba-tds-20260929",
              "sourcePage": "exact-grade TDS",
              "comparisonReady": false,
              "limitations": "Typical manufacturer value; retained as context."
            }
          ],
          "processing": [
            {
              "id": "proc-hyosung-pb840-ba-dry-temp",
              "parameter": "Drying temperature",
              "min": 80,
              "max": 100,
              "unit": "°C",
              "condition": "Hyosung exact-grade storage/handling guidance when condensation is visible or expected.",
              "claimType": "supplier-guidance",
              "sourceId": "src-hyosung-pb840-ba-tds-20260929",
              "sourcePage": "exact-grade TDS",
              "productionRecipe": false
            },
            {
              "id": "proc-hyosung-pb840-ba-dry-time",
              "parameter": "Drying time",
              "min": 2,
              "max": 4,
              "unit": "hr",
              "condition": "Hyosung exact-grade storage/handling guidance; verify actual site/material condition.",
              "claimType": "supplier-guidance",
              "sourceId": "src-hyosung-pb840-ba-tds-20260929",
              "sourcePage": "exact-grade TDS",
              "productionRecipe": false
            }
          ],
          "approvals": [],
          "lifecycle": {
            "status": "unknown",
            "checkedAt": "2026-09-29"
          },
          "sources": [
            {
              "id": "src-hyosung-pb840-ba-tds-20260929",
              "publisher": "Hyosung Chemical",
              "title": "PB840-BA Technical Data Sheet",
              "url": "https://www.hyosungchemical.com/upload/board/20250911/411dd6fc-188d-45ac-908b-44793de6e974.pdf",
              "kind": "manufacturer-datasheet",
              "revision": null,
              "documentDate": null,
              "retrievedAt": "2026-09-29"
            }
          ],
          "provenance": {
            "stage": "validated",
            "ingestedAt": "2026-09-29T00:00:00Z",
            "reviewedAt": "2026-09-29T00:00:00Z",
            "reviewer": "primary-source-web-review",
            "notes": "Current Hyosung exact-grade TDS reviewed. ASTM D1238 MI retains explicit 230°C/2.16 kg conditioning and is comparison-ready; other typical properties remain context-only; drying guidance remains productionRecipe=false."
          }
        }
      ]
    }
  ]
}

File: data/materials/staging/global-material-expansion-20260929-v22.json
{
  "schemaVersion": 1,
  "datasetId": "global-material-expansion-20260929-v22",
  "status": "validated-korea-samyang-expansion-2",
  "reviewedAt": "2026-09-29",
  "purpose": "Twenty-second expansion wave adding four more current Samyang TRIREX exact grades with fully conditioned ASTM D1238 rheology and exact-grade processing guidance.",
  "summary": {
    "validatedGrades": 4,
    "sourceReviewedStagingGrades": 0,
    "manufacturers": 1,
    "countryFocus": "South Korea",
    "validatedFamilies": [
      "PC",
      "PC Siloxane"
    ]
  },
  "manufacturers": [
    {
      "id": "mfr-samyang",
      "name": "Samyang Corporation",
      "country": "South Korea",
      "gradeRecords": [
        {
          "schemaVersion": 1,
          "id": "mat-samyang-trirex-3020u",
          "manufacturer": {
            "id": "mfr-samyang",
            "name": "Samyang Corporation",
            "country": "South Korea",
            "website": "https://www.samyangcorp.com/en/"
          },
          "brand": "TRIREX",
          "grade": "3020U",
          "aliases": [],
          "polymer": {
            "family": "PC",
            "morphology": "unknown"
          },
          "composition": {
            "notes": "Current Samyang Advanced Materials exact-grade page identifies TRIREX 3020U as PC. No reinforcement/additive percentage is inferred from the grade name."
          },
          "properties": [
            {
              "id": "obs-samyang-3020u-mfr",
              "property": "Melt Flow Rate",
              "value": 24,
              "unit": "g/10min",
              "testMethod": "ASTM D1238",
              "temperatureC": 300,
              "loadKg": 1.2,
              "direction": "not-applicable",
              "sourceId": "src-samyang-3020u-current-20260929",
              "sourcePage": "current manufacturer exact-grade page",
              "comparisonReady": true,
              "limitations": "Samyang typical value obtained under the stated standard test method; compare only at identical temperature/load."
            },
            {
              "id": "obs-samyang-3020u-shrink",
              "property": "Mould Shrinkage",
              "value": "0.5-0.7",
              "unit": "%",
              "testMethod": "ASTM D955",
              "specimen": "3 mm thickness",
              "direction": "unknown",
              "sourceId": "src-samyang-3020u-current-20260929",
              "sourcePage": "current manufacturer exact-grade page",
              "comparisonReady": false,
              "limitations": "Exact-grade D955 typical value; flow/transverse direction is not stated, so this remains context-only."
            }
          ],
          "processing": [
            {
              "id": "proc-samyang-3020u-dry-temp",
              "parameter": "Drying temperature",
              "value": 120,
              "unit": "°C",
              "condition": "Samyang exact-grade processing guidance.",
              "claimType": "supplier-guidance",
              "sourceId": "src-samyang-3020u-current-20260929",
              "sourcePage": "current manufacturer exact-grade page",
              "productionRecipe": false
            },
            {
              "id": "proc-samyang-3020u-dry-time",
              "parameter": "Drying time",
              "min": 3,
              "max": 5,
              "unit": "hr",
              "condition": "Samyang exact-grade processing guidance; verify current supplier guidance and site material handling.",
              "claimType": "supplier-guidance",
              "sourceId": "src-samyang-3020u-current-20260929",
              "sourcePage": "current manufacturer exact-grade page",
              "productionRecipe": false
            },
            {
              "id": "proc-samyang-3020u-max-moisture",
              "parameter": "Maximum moisture content",
              "value": 0.02,
              "unit": "%",
              "condition": "Maximum moisture content in Samyang exact-grade processing guidance; not a production recipe.",
              "claimType": "supplier-limit",
              "sourceId": "src-samyang-3020u-current-20260929",
              "sourcePage": "current manufacturer exact-grade page",
              "productionRecipe": false
            },
            {
              "id": "proc-samyang-3020u-melt-temp",
              "parameter": "Melt temperature",
              "min": 280,
              "max": 300,
              "unit": "°C",
              "condition": "Samyang exact-grade general processing range; machine, mould and part conditions govern final settings.",
              "claimType": "supplier-guidance",
              "sourceId": "src-samyang-3020u-current-20260929",
              "sourcePage": "current manufacturer exact-grade page",
              "productionRecipe": false
            },
            {
              "id": "proc-samyang-3020u-mould-temp",
              "parameter": "Mould temperature",
              "min": 80,
              "max": 100,
              "unit": "°C",
              "condition": "Samyang exact-grade general processing range; machine, mould and part conditions govern final settings.",
              "claimType": "supplier-guidance",
              "sourceId": "src-samyang-3020u-current-20260929",
              "sourcePage": "current manufacturer exact-grade page",
              "productionRecipe": false
            }
          ],
          "approvals": [],
          "lifecycle": {
            "status": "unknown",
            "checkedAt": "2026-09-29"
          },
          "sources": [
            {
              "id": "src-samyang-3020u-current-20260929",
              "publisher": "Samyang Advanced Materials",
              "title": "TRIREX 3020U exact-grade typical data and processing guide",
              "url": "https://www.samyangep.com/en/product-finder/view?brand=TRIREX&grade=3020U",
              "kind": "manufacturer-datasheet",
              "revision": null,
              "documentDate": null,
              "retrievedAt": "2026-09-29"
            }
          ],
          "provenance": {
            "stage": "validated",
            "ingestedAt": "2026-09-29T00:00:00Z",
            "reviewedAt": "2026-09-29T00:00:00Z",
            "reviewer": "primary-source-web-review",
            "notes": "Current Samyang exact-grade page reviewed. ASTM D1238 MFR retains explicit test temperature/load; D955 shrinkage direction remains unresolved and context-only; processing guidance remains productionRecipe=false."
          }
        },
        {
          "schemaVersion": 1,
          "id": "mat-samyang-trirex-3025g10",
          "manufacturer": {
            "id": "mfr-samyang",
            "name": "Samyang Corporation",
            "country": "South Korea",
            "website": "https://www.samyangcorp.com/en/"
          },
          "brand": "TRIREX",
          "grade": "3025G10",
          "aliases": [],
          "polymer": {
            "family": "PC",
            "morphology": "unknown"
          },
          "composition": {
            "notes": "Current Samyang Advanced Materials exact-grade page identifies TRIREX 3025G10 as PC. No reinforcement/additive percentage is inferred from the grade name."
          },
          "properties": [
            {
              "id": "obs-samyang-3025g10-mfr",
              "property": "Melt Flow Rate",
              "value": 10,
              "unit": "g/10min",
              "testMethod": "ASTM D1238",
              "temperatureC": 300,
              "loadKg": 1.2,
              "direction": "not-applicable",
              "sourceId": "src-samyang-3025g10-current-20260929",
              "sourcePage": "current manufacturer exact-grade page",
              "comparisonReady": true,
              "limitations": "Samyang typical value obtained under the stated standard test method; compare only at identical temperature/load."
            },
            {
              "id": "obs-samyang-3025g10-shrink",
              "property": "Mould Shrinkage",
              "value": "0.3-0.5",
              "unit": "%",
              "testMethod": "ASTM D955",
              "specimen": "3 mm thickness",
              "direction": "unknown",
              "sourceId": "src-samyang-3025g10-current-20260929",
              "sourcePage": "current manufacturer exact-grade page",
              "comparisonReady": false,
              "limitations": "Exact-grade D955 typical value; flow/transverse direction is not stated, so this remains context-only."
            }
          ],
          "processing": [
            {
              "id": "proc-samyang-3025g10-dry-temp",
              "parameter": "Drying temperature",
              "value": 120,
              "unit": "°C",
              "condition": "Samyang exact-grade processing guidance.",
              "claimType": "supplier-guidance",
              "sourceId": "src-samyang-3025g10-current-20260929",
              "sourcePage": "current manufacturer exact-grade page",
              "productionRecipe": false
            },
            {
              "id": "proc-samyang-3025g10-dry-time",
              "parameter": "Drying time",
              "min": 3,
              "max": 4,
              "unit": "hr",
              "condition": "Samyang exact-grade processing guidance; verify current supplier guidance and site material handling.",
              "claimType": "supplier-guidance",
              "sourceId": "src-samyang-3025g10-current-20260929",
              "sourcePage": "current manufacturer exact-grade page",
              "productionRecipe": false
            },
            {
              "id": "proc-samyang-3025g10-max-moisture",
              "parameter": "Maximum moisture content",
              "value": 0.02,
              "unit": "%",
              "condition": "Maximum moisture content in Samyang exact-grade processing guidance; not a production recipe.",
              "claimType": "supplier-limit",
              "sourceId": "src-samyang-3025g10-current-20260929",
              "sourcePage": "current manufacturer exact-grade page",
              "productionRecipe": false
            },
            {
              "id": "proc-samyang-3025g10-melt-temp",
              "parameter": "Melt temperature",
              "min": 290,
              "max": 310,
              "unit": "°C",
              "condition": "Samyang exact-grade general processing range; machine, mould and part conditions govern final settings.",
              "claimType": "supplier-guidance",
              "sourceId": "src-samyang-3025g10-current-20260929",
              "sourcePage": "current manufacturer exact-grade page",
              "productionRecipe": false
            },
            {
              "id": "proc-samyang-3025g10-mould-temp",
              "parameter": "Mould temperature",
              "min": 80,
              "max": 110,
              "unit": "°C",
              "condition": "Samyang exact-grade general processing range; machine, mould and part conditions govern final settings.",
              "claimType": "supplier-guidance",
              "sourceId": "src-samyang-3025g10-current-20260929",
              "sourcePage": "current manufacturer exact-grade page",
              "productionRecipe": false
            }
          ],
          "approvals": [],
          "lifecycle": {
            "status": "unknown",
            "checkedAt": "2026-09-29"
          },
          "sources": [
            {
              "id": "src-samyang-3025g10-current-20260929",
              "publisher": "Samyang Advanced Materials",
              "title": "TRIREX 3025G10 exact-grade typical data and processing guide",
              "url": "https://m.samyangep.com/en/product-finder/view?brand=TRIREX&grade=3025G10",
              "kind": "manufacturer-datasheet",
              "revision": null,
              "documentDate": null,
              "retrievedAt": "2026-09-29"
            }
          ],
          "provenance": {
            "stage": "validated",
            "ingestedAt": "2026-09-29T00:00:00Z",
            "reviewedAt": "2026-09-29T00:00:00Z",
            "reviewer": "primary-source-web-review",
            "notes": "Current Samyang exact-grade page reviewed. ASTM D1238 MFR retains explicit test temperature/load; D955 shrinkage direction remains unresolved and context-only; processing guidance remains productionRecipe=false."
          }
        },
        {
          "schemaVersion": 1,
          "id": "mat-samyang-trirex-sc4-3022pn1",
          "manufacturer": {
            "id": "mfr-samyang",
            "name": "Samyang Corporation",
            "country": "South Korea",
            "website": "https://www.samyangcorp.com/en/"
          },
          "brand": "TRIREX",
          "grade": "SC4-3022PN1",
          "aliases": [],
          "polymer": {
            "family": "PC Siloxane",
            "morphology": "unknown"
          },
          "composition": {
            "notes": "Current Samyang Advanced Materials exact-grade page identifies TRIREX SC4-3022PN1 as PC Siloxane. No reinforcement/additive percentage is inferred from the grade name."
          },
          "properties": [
            {
              "id": "obs-samyang-sc4-3022pn1-mfr",
              "property": "Melt Flow Rate",
              "value": 30,
              "unit": "g/10min",
              "testMethod": "ASTM D1238",
              "temperatureC": 300,
              "loadKg": 5,
              "direction": "not-applicable",
              "sourceId": "src-samyang-sc4-3022pn1-current-20260929",
              "sourcePage": "current manufacturer exact-grade page",
              "comparisonReady": true,
              "limitations": "Samyang typical value obtained under the stated standard test method; compare only at identical temperature/load."
            },
            {
              "id": "obs-samyang-sc4-3022pn1-shrink",
              "property": "Mould Shrinkage",
              "value": "0.4-0.6",
              "unit": "%",
              "testMethod": "ASTM D955",
              "specimen": "3 mm thickness",
              "direction": "unknown",
              "sourceId": "src-samyang-sc4-3022pn1-current-20260929",
              "sourcePage": "current manufacturer exact-grade page",
              "comparisonReady": false,
              "limitations": "Exact-grade D955 typical value; flow/transverse direction is not stated, so this remains context-only."
            }
          ],
          "processing": [
            {
              "id": "proc-samyang-sc4-3022pn1-dry-temp",
              "parameter": "Drying temperature",
              "value": 100,
              "unit": "°C",
              "condition": "Samyang exact-grade processing guidance.",
              "claimType": "supplier-guidance",
              "sourceId": "src-samyang-sc4-3022pn1-current-20260929",
              "sourcePage": "current manufacturer exact-grade page",
              "productionRecipe": false
            },
            {
              "id": "proc-samyang-sc4-3022pn1-dry-time",
              "parameter": "Drying time",
              "min": 3,
              "max": 4,
              "unit": "hr",
              "condition": "Samyang exact-grade processing guidance; verify current supplier guidance and site material handling.",
              "claimType": "supplier-guidance",
              "sourceId": "src-samyang-sc4-3022pn1-current-20260929",
              "sourcePage": "current manufacturer exact-grade page",
              "productionRecipe": false
            },
            {
              "id": "proc-samyang-sc4-3022pn1-max-moisture",
              "parameter": "Maximum moisture content",
              "value": 0.02,
              "unit": "%",
              "condition": "Maximum moisture content in Samyang exact-grade processing guidance; not a production recipe.",
              "claimType": "supplier-limit",
              "sourceId": "src-samyang-sc4-3022pn1-current-20260929",
              "sourcePage": "current manufacturer exact-grade page",
              "productionRecipe": false
            },
            {
              "id": "proc-samyang-sc4-3022pn1-melt-temp",
              "parameter": "Melt temperature",
              "min": 240,
              "max": 280,
              "unit": "°C",
              "condition": "Samyang exact-grade general processing range; machine, mould and part conditions govern final settings.",
              "claimType": "supplier-guidance",
              "sourceId": "src-samyang-sc4-3022pn1-current-20260929",
              "sourcePage": "current manufacturer exact-grade page",
              "productionRecipe": false
            },
            {
              "id": "proc-samyang-sc4-3022pn1-mould-temp",
              "parameter": "Mould temperature",
              "min": 40,
              "max": 80,
              "unit": "°C",
              "condition": "Samyang exact-grade general processing range; machine, mould and part conditions govern final settings.",
              "claimType": "supplier-guidance",
              "sourceId": "src-samyang-sc4-3022pn1-current-20260929",
              "sourcePage": "current manufacturer exact-grade page",
              "productionRecipe": false
            }
          ],
          "approvals": [],
          "lifecycle": {
            "status": "unknown",
            "checkedAt": "2026-09-29"
          },
          "sources": [
            {
              "id": "src-samyang-sc4-3022pn1-current-20260929",
              "publisher": "Samyang Advanced Materials",
              "title": "TRIREX SC4-3022PN1 exact-grade typical data and processing guide",
              "url": "https://samyangep.com/en/product-finder/view?brand=TRIREX&grade=SC4-3022PN1",
              "kind": "manufacturer-datasheet",
              "revision": null,
              "documentDate": null,
              "retrievedAt": "2026-09-29"
            }
          ],
          "provenance": {
            "stage": "validated",
            "ingestedAt": "2026-09-29T00:00:00Z",
            "reviewedAt": "2026-09-29T00:00:00Z",
            "reviewer": "primary-source-web-review",
            "notes": "Current Samyang exact-grade page reviewed. ASTM D1238 MFR retains explicit test temperature/load; D955 shrinkage direction remains unresolved and context-only; processing guidance remains productionRecipe=false."
          }
        },
        {
          "schemaVersion": 1,
          "id": "mat-samyang-trirex-3025g20",
          "manufacturer": {
            "id": "mfr-samyang",
            "name": "Samyang Corporation",
            "country": "South Korea",
            "website": "https://www.samyangcorp.com/en/"
          },
          "brand": "TRIREX",
          "grade": "3025G20",
          "aliases": [],
          "polymer": {
            "family": "PC",
            "morphology": "unknown"
          },
          "composition": {
            "notes": "Current Samyang Advanced Materials exact-grade page identifies TRIREX 3025G20 as PC. No reinforcement/additive percentage is inferred from the grade name."
          },
          "properties": [
            {
              "id": "obs-samyang-3025g20-mfr",
              "property": "Melt Flow Rate",
              "value": 8,
              "unit": "g/10min",
              "testMethod": "ASTM D1238",
              "temperatureC": 300,
              "loadKg": 1.2,
              "direction": "not-applicable",
              "sourceId": "src-samyang-3025g20-current-20260929",
              "sourcePage": "current manufacturer exact-grade page",
              "comparisonReady": true,
              "limitations": "Samyang typical value obtained under the stated standard test method; compare only at identical temperature/load."
            },
            {
              "id": "obs-samyang-3025g20-shrink",
              "property": "Mould Shrinkage",
              "value": "0.1-0.3",
              "unit": "%",
              "testMethod": "ASTM D955",
              "specimen": "3 mm thickness",
              "direction": "unknown",
              "sourceId": "src-samyang-3025g20-current-20260929",
              "sourcePage": "current manufacturer exact-grade page",
              "comparisonReady": false,
              "limitations": "Exact-grade D955 typical value; flow/transverse direction is not stated, so this remains context-only."
            }
          ],
          "processing": [
            {
              "id": "proc-samyang-3025g20-dry-temp",
              "parameter": "Drying temperature",
              "value": 120,
              "unit": "°C",
              "condition": "Samyang exact-grade processing guidance.",
              "claimType": "supplier-guidance",
              "sourceId": "src-samyang-3025g20-current-20260929",
              "sourcePage": "current manufacturer exact-grade page",
              "productionRecipe": false
            },
            {
              "id": "proc-samyang-3025g20-dry-time",
              "parameter": "Drying time",
              "min": 3,
              "max": 4,
              "unit": "hr",
              "condition": "Samyang exact-grade processing guidance; verify current supplier guidance and site material handling.",
              "claimType": "supplier-guidance",
              "sourceId": "src-samyang-3025g20-current-20260929",
              "sourcePage": "current manufacturer exact-grade page",
              "productionRecipe": false
            },
            {
              "id": "proc-samyang-3025g20-max-moisture",
              "parameter": "Maximum moisture content",
              "value": 0.02,
              "unit": "%",
              "condition": "Maximum moisture content in Samyang exact-grade processing guidance; not a production recipe.",
              "claimType": "supplier-limit",
              "sourceId": "src-samyang-3025g20-current-20260929",
              "sourcePage": "current manufacturer exact-grade page",
              "productionRecipe": false
            },
            {
              "id": "proc-samyang-3025g20-melt-temp",
              "parameter": "Melt temperature",
              "min": 290,
              "max": 320,
              "unit": "°C",
              "condition": "Samyang exact-grade general processing range; machine, mould and part conditions govern final settings.",
              "claimType": "supplier-guidance",
              "sourceId": "src-samyang-3025g20-current-20260929",
              "sourcePage": "current manufacturer exact-grade page",
              "productionRecipe": false
            },
            {
              "id": "proc-samyang-3025g20-mould-temp",
              "parameter": "Mould temperature",
              "min": 80,
              "max": 110,
              "unit": "°C",
              "condition": "Samyang exact-grade general processing range; machine, mould and part conditions govern final settings.",
              "claimType": "supplier-guidance",
              "sourceId": "src-samyang-3025g20-current-20260929",
              "sourcePage": "current manufacturer exact-grade page",
              "productionRecipe": false
            }
          ],
          "approvals": [],
          "lifecycle": {
            "status": "unknown",
            "checkedAt": "2026-09-29"
          },
          "sources": [
            {
              "id": "src-samyang-3025g20-current-20260929",
              "publisher": "Samyang Advanced Materials",
              "title": "TRIREX 3025G20 exact-grade typical data and processing guide",
              "url": "https://www.samyangep.com/kr/product-finder/view?brand=TRIREX&grade=3025G20",
              "kind": "manufacturer-datasheet",
              "revision": null,
              "documentDate": null,
              "retrievedAt": "2026-09-29"
            }
          ],
          "provenance": {
            "stage": "validated",
            "ingestedAt": "2026-09-29T00:00:00Z",
            "reviewedAt": "2026-09-29T00:00:00Z",
            "reviewer": "primary-source-web-review",
            "notes": "Current Samyang exact-grade page reviewed. ASTM D1238 MFR retains explicit test temperature/load; D955 shrinkage direction remains unresolved and context-only; processing guidance remains productionRecipe=false."
          }
        }
      ]
    }
  ]
}
