Repository: connorth3-lgtm/Injection-moulding-app-

# MouldMaster Academy

MouldMaster Academy is an open-source injection-moulding learning platform covering beginner foundations through advanced process engineering, troubleshooting, materials, statistics, tooling, automation and jurisdiction-aware safety learning.

## Open source

Repository-owned source code, documentation and original project assets are licensed under **Apache License 2.0** unless a file explicitly states otherwise. Apache-2.0 includes an express contributor patent licence.

See:
- `LICENSE`
- `OPEN_SOURCE_AND_PATENT_POLICY.md`
- `THIRD_PARTY_NOTICES.md`
- `CONTRIBUTING.md`
- `SECURITY.md`

File: data/materials/staging/global-material-expansion-20260929-v3.json (part 1 of 2)
{
  "schemaVersion": 1,
  "datasetId": "global-material-expansion-20260929-v3",
  "status": "validated-expansion-with-source-reviewed-queue",
  "reviewedAt": "2026-09-29",
  "purpose": "Third extended acquisition wave adding dense PC/ABS plus PET/PBT exact-grade evidence and expanding PMMA/ABS source-reviewed staging.",
  "summary": {
    "validatedGrades": 17,
    "sourceReviewedStagingGrades": 6,
    "manufacturers": 4,
    "validatedFamilies": [
      "PC/ABS",
      "PBT",
      "PET"
    ],
    "stagingFamilies": [
      "PMMA",
      "ABS"
    ]
  },
  "manufacturers": [
    {
      "id": "mfr-covestro",
      "name": "Covestro",
      "country": "Germany",
      "gradeRecords": [
        {
          "schemaVersion": 1,
          "id": "mat-covestro-bayblend-fr3000",
          "manufacturer": {
            "id": "mfr-covestro",
            "name": "Covestro",
            "country": "Germany",
            "website": "https://www.covestro.com/"
          },
          "brand": "Bayblend®",
          "grade": "FR3000",
          "aliases": [],
          "polymer": {
            "family": "PC/ABS",
            "blend": "PC+ABS",
            "morphology": "amorphous"
          },
          "composition": {
            "recycledContentPct": null,
            "mineralPct": null,
            "flameRetardant": true,
            "impactModified": null,
            "notes": "Covestro exact Bayblend PC+ABS injection-moulding grade; only explicitly published modifiers/recycled content are recorded."
          },
          "properties": [
            {
              "id": "obs-covestro-bayblend-fr3000-mvr",
              "property": "Melt Volume-Flow Rate",
              "value": 24,
              "unit": "cm³/10 min",
              "testMethod": "ISO 1133-1",
              "temperatureC": 240,
              "loadKg": 5,
              "specimen": null,
              "direction": "not-applicable",
              "sourceId": "src-covestro-bayblend-fr3000-2026",
              "sourcePage": "manufacturer exact-grade technical data",
              "comparisonReady": true,
              "limitations": "Covestro exact-grade rheological value; compare only at identical temperature/load."
            },
            {
              "id": "obs-covestro-bayblend-fr3000-shrink-flow",
              "property": "Mould Shrinkage",
              "value": "0.50-0.70",
              "unit": "%",
              "testMethod": "b. o. ISO 2577",
              "temperatureC": null,
              "loadKg": null,
              "specimen": "150×105×3 mm",
              "direction": "flow",
              "sourceId": "src-covestro-bayblend-fr3000-2026",
              "sourcePage": "manufacturer exact-grade technical data",
              "comparisonReady": true,
              "limitations": "Covestro exact-grade molding shrinkage under the stated specimen/process condition; not a part-warpage prediction."
            },
            {
              "id": "obs-covestro-bayblend-fr3000-shrink-transverse",
              "property": "Mould Shrinkage",
              "value": "0.50-0.70",
              "unit": "%",
              "testMethod": "b. o. ISO 2577",
              "temperatureC": null,
              "loadKg": null,
              "specimen": "150×105×3 mm",
              "direction": "transverse",
              "sourceId": "src-covestro-bayblend-fr3000-2026",
              "sourcePage": "manufacturer exact-grade technical data",
              "comparisonReady": true,
              "limitations": "Covestro exact-grade molding shrinkage under the stated specimen/process condition; not a part-warpage prediction."
            }
          ],
          "processing": [],
          "approvals": [],
          "lifecycle": {
            "status": "unknown",
            "checkedAt": "2026-09-29"
          },
          "sources": [
            {
              "id": "src-covestro-bayblend-fr3000-2026",
              "publisher": "Covestro",
              "title": "Bayblend® FR3000 technical properties",
              "url": "https://solutions.covestro.com/en/products/bayblend/bayblend-fr3000_000000000000795957",
              "kind": "manufacturer-datasheet",
              "revision": null,
              "documentDate": null,
              "retrievedAt": "2026-09-29"
            }
          ],
          "provenance": {
            "stage": "validated",
            "ingestedAt": "2026-09-29T00:00:00Z",
            "reviewedAt": "2026-09-29T00:00:00Z",
            "reviewer": "primary-source-web-review",
            "notes": "Current Covestro Solution Center exact-grade page reviewed. Conditioned MVR and directional shrinkage are published; modifiers/recycled content are recorded only where explicitly stated."
          }
        },
        {
          "schemaVersion": 1,
          "id": "mat-covestro-bayblend-t40-lg",
          "manufacturer": {
            "id": "mfr-covestro",
            "name": "Covestro",
            "country": "Germany",
            "website": "https://www.covestro.com/"
          },
          "brand": "Bayblend®",
          "grade": "T40 LG",
          "aliases": [],
          "polymer": {
            "family": "PC/ABS",
            "blend": "PC+ABS",
            "morphology": "amorphous"
          },
          "composition": {
            "recycledContentPct": null,
            "mineralPct": null,
            "flameRetardant": null,
            "impactModified": null,
            "notes": "Covestro exact Bayblend PC+ABS injection-moulding grade; only explicitly published modifiers/recycled content are recorded."
          },
          "properties": [
            {
              "id": "obs-covestro-bayblend-t40-lg-mvr",
              "property": "Melt Volume-Flow Rate",
              "value": 14,
              "unit": "cm³/10 min",
              "testMethod": "ISO 1133-1",
              "temperatureC": 260,
              "loadKg": 5,
              "specimen": null,
              "direction": "not-applicable",
              "sourceId": "src-covestro-bayblend-t40-lg-2026",
              "sourcePage": "manufacturer exact-grade technical data",
              "comparisonReady": true,
              "limitations": "Covestro exact-grade rheological value; compare only at identical temperature/load."
            },
            {
              "id": "obs-covestro-bayblend-t40-lg-shrink-flow",
              "property": "Mould Shrinkage",
              "value": "0.50-0.70",
              "unit": "%",
              "testMethod": "ISO 294-4",
              "temperatureC": null,
              "loadKg": null,
              "specimen": "60×60×2 mm; 260°C; mould 80°C",
              "direction": "flow",
              "sourceId": "src-covestro-bayblend-t40-lg-2026",
              "sourcePage": "manufacturer exact-grade technical data",
              "comparisonReady": true,
              "limitations": "Covestro exact-grade molding shrinkage under the stated specimen/process condition; not a part-warpage prediction."
            },
            {
              "id": "obs-covestro-bayblend-t40-lg-shrink-transverse",
              "property": "Mould Shrinkage",
              "value": "0.50-0.70",
              "unit": "%",
              "testMethod": "ISO 294-4",
              "temperatureC": null,
              "loadKg": null,
              "specimen": "60×60×2 mm; 260°C; mould 80°C",
              "direction": "transverse",
              "sourceId": "src-covestro-bayblend-t40-lg-2026",
              "sourcePage": "manufacturer exact-grade technical data",
              "comparisonReady": true,
              "limitations": "Covestro exact-grade molding shrinkage under the stated specimen/process condition; not a part-warpage prediction."
            }
          ],
          "processing": [],
          "approvals": [],
          "lifecycle": {
            "status": "unknown",
            "checkedAt": "2026-09-29"
          },
          "sources": [
            {
              "id": "src-covestro-bayblend-t40-lg-2026",
              "publisher": "Covestro",
              "title": "Bayblend® T40 LG technical properties",
              "url": "https://solutions.covestro.com/en/products/bayblend/bayblend-t40-lg_000000000086317524?SelectedCountry=US",
              "kind": "manufacturer-datasheet",
              "revision": null,
              "documentDate": null,
              "retrievedAt": "2026-09-29"
            }
          ],
          "provenance": {
            "stage": "validated",
            "ingestedAt": "2026-09-29T00:00:00Z",
            "reviewedAt": "2026-09-29T00:00:00Z",
            "reviewer": "primary-source-web-review",
            "notes": "Current Covestro Solution Center exact-grade page reviewed. Conditioned MVR and directional shrinkage are published; modifiers/recycled content are recorded only where explicitly stated."
          }
        },
        {
          "schemaVersion": 1,
          "id": "mat-covestro-bayblend-fr3020-r35",
          "manufacturer": {
            "id": "mfr-covestro",
            "name": "Covestro",
            "country": "Germany",
            "website": "https://www.covestro.com/"
          },
          "brand": "Bayblend®",
          "grade": "FR3020 R35",
          "aliases": [],
          "polymer": {
            "family": "PC/ABS",
            "blend": "PC+ABS",
            "morphology": "amorphous"
          },
          "composition": {
            "recycledContentPct": 35,
            "mineralPct": 5,
            "flameRetardant": true,
            "impactModified": null,
            "notes": "Covestro exact Bayblend PC+ABS injection-moulding grade; only explicitly published modifiers/recycled content are recorded."
          },
          "properties": [
            {
              "id": "obs-covestro-bayblend-fr3020-r35-mvr",
              "property": "Melt Volume-Flow Rate",
              "value": 22,
              "unit": "cm³/10 min",
              "testMethod": "ISO 1133-1",
              "temperatureC": 240,
              "loadKg": 5,
              "specimen": null,
              "direction": "not-applicable",
              "sourceId": "src-covestro-bayblend-fr3020-r35-2026",
              "sourcePage": "manufacturer exact-grade technical data",
              "comparisonReady": true,
              "limitations": "Covestro exact-grade rheological value; compare only at identical temperature/load."
            },
            {
              "id": "obs-covestro-bayblend-fr3020-r35-shrink-flow",
              "property": "Mould Shrinkage",
              "value": "0.40-0.60",
              "unit": "%",
              "testMethod": "ISO 294-4",
              "temperatureC": null,
              "loadKg": null,
              "specimen": "60×60×2 mm",
              "direction": "flow",
              "sourceId": "src-covestro-bayblend-fr3020-r35-2026",
              "sourcePage": "manufacturer exact-grade technical data",
              "comparisonReady": true,
              "limitations": "Covestro exact-grade molding shrinkage under the stated specimen/process condition; not a part-warpage prediction."
            },
            {
              "id": "obs-covestro-bayblend-fr3020-r35-shrink-transverse",
              "property": "Mould Shrinkage",
              "value": "0.40-0.60",
              "unit": "%",
              "testMethod": "ISO 294-4",
              "temperatureC": null,
              "loadKg": null,
              "specimen": "60×60×2 mm",
              "direction": "transverse",
              "sourceId": "src-covestro-bayblend-fr3020-r35-2026",
              "sourcePage": "manufacturer exact-grade technical data",
              "comparisonReady": true,
              "limitations": "Covestro exact-grade molding shrinkage under the stated specimen/process condition; not a part-warpage prediction."
            }
          ],
          "processing": [],
          "approvals": [],
          "lifecycle": {
            "status": "unknown",
            "checkedAt": "2026-09-29"
          },
          "sources": [
            {
              "id": "src-covestro-bayblend-fr3020-r35-2026",
              "publisher": "Covestro",
              "title": "Bayblend® FR3020 R35 technical properties",
              "url": "https://solutions.covestro.com/en/products/bayblend/bayblend-fr3020-r35_000000000086613859",
              "kind": "manufacturer-datasheet",
              "revision": null,
              "documentDate": null,
              "retrievedAt": "2026-09-29"
            }
          ],
          "provenance": {
            "stage": "validated",
            "ingestedAt": "2026-09-29T00:00:00Z",
            "reviewedAt": "2026-09-29T00:00:00Z",
            "reviewer": "primary-source-web-review",
            "notes": "Current Covestro Solution Center exact-grade page reviewed. Conditioned MVR and directional shrinkage are published; modifiers/recycled content are recorded only where explicitly stated."
          }
        },
        {
          "schemaVersion": 1,
          "id": "mat-covestro-bayblend-fr630-gr",
          "manufacturer": {
            "id": "mfr-covestro",
            "name": "Covestro",
            "country": "Germany",
            "website": "https://www.covestro.com/"
          },
          "brand": "Bayblend®",
          "grade": "FR630 GR",
          "aliases": [],
          "polymer": {
            "family": "PC/ABS",
            "blend": "PC+ABS",
            "morphology": "amorphous"
          },
          "composition": {
            "recycledContentPct": 30,
            "mineralPct": null,
            "flameRetardant": true,
            "impactModified": null,
            "notes": "Covestro exact Bayblend PC+ABS injection-moulding grade; only explicitly published modifiers/recycled content are recorded."
          },
          "properties": [
            {
              "id": "obs-covestro-bayblend-fr630-gr-mvr",
              "property": "Melt Volume-Flow Rate",
              "value": 20,
              "unit": "cm³/10 min",
              "testMethod": "ISO 1133-1",
              "temperatureC": 240,
              "loadKg": 5,
              "specimen": null,
              "direction": "not-applicable",
              "sourceId": "src-covestro-bayblend-fr630-gr-2026",
              "sourcePage": "manufacturer exact-grade technical data",
              "comparisonReady": true,
              "limitations": "Covestro exact-grade rheological value; compare only at identical temperature/load."
            },
            {
              "id": "obs-covestro-bayblend-fr630-gr-shrink-flow",
              "property": "Mould Shrinkage",
              "value": "0.50-0.70",
              "unit": "%",
              "testMethod": "b. o. ISO 2577",
              "temperatureC": null,
              "loadKg": null,
              "specimen": "150×105×3 mm; 240°C; mould 80°C",
              "direction": "flow",
              "sourceId": "src-covestro-bayblend-fr630-gr-2026",
              "sourcePage": "manufacturer exact-grade technical data",
              "comparisonReady": true,
              "limitations": "Covestro exact-grade molding shrinkage under the stated specimen/process condition; not a part-warpage prediction."
            },
            {
              "id": "obs-covestro-bayblend-fr630-gr-shrink-transverse",
              "property": "Mould Shrinkage",
              "value": "0.50-0.70",
              "unit": "%",
              "testMethod": "b. o. ISO 2577",
              "temperatureC": null,
              "loadKg": null,
              "specimen": "150×105×3 mm; 240°C; mould 80°C",
              "direction": "transverse",
              "sourceId": "src-covestro-bayblend-fr630-gr-2026",
              "sourcePage": "manufacturer exact-grade technical data",
              "comparisonReady": true,
              "limitations": "Covestro exact-grade molding shrinkage under the stated specimen/process condition; not a part-warpage prediction."
            }
          ],
          "processing": [],
          "approvals": [],
          "lifecycle": {
            "status": "unknown",
            "checkedAt": "2026-09-29"
          },
          "sources": [
            {
              "id": "src-covestro-bayblend-fr630-gr-2026",
              "publisher": "Covestro",
              "title": "Bayblend® FR630 GR technical properties",
              "url": "https://solutions.covestro.com/en/products/bayblend/bayblend-fr630-gr_000000000081538957",
              "kind": "manufacturer-datasheet",
              "revision": null,
              "documentDate": null,
              "retrievedAt": "2026-09-29"
            }
          ],
          "provenance": {
            "stage": "validated",
            "ingestedAt": "2026-09-29T00:00:00Z",
            "reviewedAt": "2026-09-29T00:00:00Z",
            "reviewer": "primary-source-web-review",
            "notes": "Current Covestro Solution Center exact-grade page reviewed. Conditioned MVR and directional shrinkage are published; modifiers/recycled content are recorded only where explicitly stated."
          }
        },
        {
          "schemaVersion": 1,
          "id": "mat-covestro-bayblend-fr3010-hi",
          "manufacturer": {
            "id": "mfr-covestro",
            "name": "Covestro",
            "country": "Germany",
            "website": "https://www.covestro.com/"
          },
          "brand": "Bayblend®",
          "grade": "FR3010 HI",
          "aliases": [],
          "polymer": {
            "family": "PC/ABS",
            "blend": "PC+ABS",
            "morphology": "amorphous"
          },
          "composition": {
            "recycledContentPct": null,
            "mineralPct": null,
            "flameRetardant": true,
            "impactModified": true,
            "notes": "Covestro exact Bayblend PC+ABS injection-moulding grade; only explicitly published modifiers/recycled content are recorded."
          },
          "properties": [
            {
              "id": "obs-covestro-bayblend-fr3010-hi-mvr",
              "property": "Melt Volume-Flow Rate",
              "value": 14,
              "unit": "cm³/10 min",
              "testMethod": "ISO 1133-1",
              "temperatureC": 240,
              "loadKg": 5,
              "specimen": null,
              "direction": "not-applicable",
              "sourceId": "src-covestro-bayblend-fr3010-hi-2026",
              "sourcePage": "manufacturer exact-grade technical data",
              "comparisonReady": true,
              "limitations": "Covestro exact-grade rheological value; compare only at identical temperature/load."
            },
            {
              "id": "obs-covestro-bayblend-fr3010-hi-shrink-flow",
              "property": "Mould Shrinkage",
              "value": "0.50-0.70",
              "unit": "%",
              "testMethod": "ISO 294-4",
              "temperatureC": null,
              "loadKg": null,
              "specimen": "60×60×2 mm; 500 bar",
              "direction": "flow",
              "sourceId": "src-covestro-bayblend-fr3010-hi-2026",
              "sourcePage": "manufacturer exact-grade technical data",
              "comparisonReady": true,
              "limitations": "Covestro exact-grade molding shrinkage under the stated specimen/process condition; not a part-warpage prediction."
            },
            {
              "id": "obs-covestro-bayblend-fr3010-hi-shrink-transverse",
              "property": "Mould Shrinkage",
              "value": "0.50-0.70",
              "unit": "%",
              "testMethod": "ISO 294-4",
              "temperatureC": null,
              "loadKg": null,
              "specimen": "60×60×2 mm; 500 bar",
              "direction": "transverse",
              "sourceId": "src-covestro-bayblend-fr3010-hi-2026",
              "sourcePage": "manufacturer exact-grade technical data",
              "comparisonReady": true,
              "limitations": "Covestro exact-grade molding shrinkage under the stated specimen/process condition; not a part-warpage prediction."
            }
          ],
          "processing": [],
          "approvals": [],
          "lifecycle": {
            "status": "unknown",
            "checkedAt": "2026-09-29"
          },
          "sources": [
            {
              "id": "src-covestro-bayblend-fr3010-hi-2026",
              "publisher": "Covestro",
              "title": "Bayblend® FR3010 HI technical properties",
              "url": "https://solutions.covestro.com/en/products/bayblend/bayblend-fr3010-hi_000000000086736357",
              "kind": "manufacturer-datasheet",
              "revision": null,
              "documentDate": null,
              "retrievedAt": "2026-09-29"
            }
          ],
          "provenance": {
            "stage": "validated",
            "ingestedAt": "2026-09-29T00:00:00Z",
            "reviewedAt": "2026-09-29T00:00:00Z",
            "reviewer": "primary-source-web-review",
            "notes": "Current Covestro Solution Center exact-grade page reviewed. Conditioned MVR and directional shrinkage are published; modifiers/recycled content are recorded only where explicitly stated."
          }
        },
        {
          "schemaVersion": 1,
          "id": "mat-covestro-bayblend-fr3008",
          "manufacturer": {
            "id": "mfr-covestro",
            "name": "Covestro",
            "country": "Germany",
            "website": "https://www.covestro.com/"
          },
          "brand": "Bayblend®",
          "grade": "FR3008",
          "aliases": [],
          "polymer": {
            "family": "PC/ABS",
            "blend": "PC+ABS",
            "morphology": "amorphous"
          },
          "composition": {
            "recycledContentPct": null,
            "mineralPct": null,
            "flameRetardant": true,
            "impactModified": null,
            "notes": "Covestro exact Bayblend PC+ABS injection-moulding grade; only explicitly published modifiers/recycled content are recorded."
          },
          "properties": [
            {
              "id": "obs-covestro-bayblend-fr3008-mvr",
              "property": "Melt Volume-Flow Rate",
              "value": 13,
              "unit": "cm³/10 min",
              "testMethod": "ISO 1133-1",
              "temperatureC": 240,
              "loadKg": 5,
              "specimen": null,
              "direction": "not-applicable",
              "sourceId": "src-covestro-bayblend-fr3008-2026",
              "sourcePage": "manufacturer exact-grade technical data",
              "comparisonReady": true,
              "limitations": "Covestro exact-grade rheological value; compare only at identical temperature/load."
            },
            {
              "id": "obs-covestro-bayblend-fr3008-shrink-flow",
              "property": "Mould Shrinkage",
              "value": "0.50-0.70",
              "unit": "%",
              "testMethod": "b. o. ISO 2577",
              "temperatureC": null,
              "loadKg": null,
              "specimen": "150×105×3 mm; 240°C; mould 80°C",
              "direction": "flow",
              "sourceId": "src-covestro-bayblend-fr3008-2026",
              "sourcePage": "manufacturer exact-grade technical data",
              "comparisonReady": true,
              "limitations": "Covestro exact-grade molding shrinkage under the stated specimen/process condition; not a part-warpage prediction."
            },
            {
              "id": "obs-covestro-bayblend-fr3008-shrink-transverse",
              "property": "Mould Shrinkage",
              "value": "0.50-0.70",
              "unit": "%",
              "testMethod": "b. o. ISO 2577",
              "temperatureC": null,
              "loadKg": null,
              "specimen": "150×105×3 mm; 240°C; mould 80°C",
              "direction": "transverse",
              "sourceId": "src-covestro-bayblend-fr3008-2026",
              "sourcePage": "manufacturer exact-grade technical data",
              "comparisonReady": true,
              "limitations": "Covestro exact-grade molding shrinkage under the stated specimen/process condition; not a part-warpage prediction."
            }
          ],
          "processing": [],
          "approvals": [],
          "lifecycle": {
            "status": "unknown",
            "checkedAt": "2026-09-29"
          },
          "sources": [
            {
              "id": "src-covestro-bayblend-fr3008-2026",
              "publisher": "Covestro",
              "title": "Bayblend® FR3008 technical properties",
              "url": "https://solutions.covestro.com/en/products/bayblend/bayblend-fr3008_000000000000866854",
              "kind": "manufacturer-datasheet",
              "revision": null,
              "documentDate": null,
              "retrievedAt": "2026-09-29"
            }
          ],
          "provenance": {
            "stage": "validated",
            "ingestedAt": "2026-09-29T00:00:00Z",
            "reviewedAt": "2026-09-29T00:00:00Z",
            "reviewer": "primary-source-web-review",
            "notes": "Current Covestro Solution Center exact-grade page reviewed. Conditioned MVR and directional shrinkage are published; modifiers/recycled content are recorded only where explicitly stated."
          }
        },
        {
          "schemaVersion": 1,
          "id": "mat-covestro-bayblend-fr3040-r35",
          "manufacturer": {
            "id": "mfr-covestro",
            "name": "Covestro",
            "country": "Germany",
            "website": "https://www.covestro.com/"
          },
          "brand": "Bayblend®",
          "grade": "FR3040 R35",
          "aliases": [],
          "polymer": {
            "family": "PC/ABS",
            "blend": "PC+ABS",
            "morphology": "amorphous"
          },
          "composition": {
            "recycledContentPct": 35,
            "mineralPct": null,
            "flameRetardant": true,
            "impactModified": null,
            "notes": "Covestro exact Bayblend PC+ABS injection-moulding grade; only explicitly published modifiers/recycled content are recorded."
          },
          "properties": [
            {
              "id": "obs-covestro-bayblend-fr3040-r35-mvr",
              "property": "Melt Volume-Flow Rate",
              "value": 18,
              "unit": "cm³/10 min",
              "testMethod": "ISO 1133-1",
              "temperatureC": 240,
              "loadKg": 5,
              "specimen": null,
              "direction": "not-applicable",
              "sourceId": "src-covestro-bayblend-fr3040-r35-2026",
              "sourcePage": "manufacturer exact-grade technical data",
              "comparisonReady": true,
              "limitations": "Covestro exact-grade rheological value; compare only at identical temperature/load."
            },
            {
              "id": "obs-covestro-bayblend-fr3040-r35-shrink-flow",
              "property": "Mould Shrinkage",
              "value": "0.50-0.70",
              "unit": "%",
              "testMethod": "ISO 294-4",
              "temperatureC": null,
              "loadKg": null,
              "specimen": "60×60×2 mm",
              "direction": "flow",
              "sourceId": "src-covestro-bayblend-fr3040-r35-2026",
              "sourcePage": "manufacturer exact-grade technical data",
              "comparisonReady": true,
              "limitations": "Covestro exact-grade molding shrinkage under the stated specimen/process condition; not a part-warpage prediction."
            },
            {
              "id": "obs-covestro-bayblend-fr3040-r35-shrink-transverse",
              "property": "Mould Shrinkage",
              "value": "0.50-0.70",
              "unit": "%",
              "testMethod": "ISO 294-4",
              "temperatureC": null,
              "loadKg": null,
              "specimen": "60×60×2 mm",
              "direction": "transverse",
              "sourceId": "src-covestro-bayblend-fr3040-r35-2026",
              "sourcePage": "manufacturer exact-grade technical data",
              "comparisonReady": true,
              "limitations": "Covestro exact-grade molding shrinkage under the stated specimen/process condition; not a part-warpage prediction."
            }
          ],
          "processing": [],
          "approvals": [],
          "lifecycle": {
            "status": "unknown",
            "checkedAt": "2026-09-29"
          },
          "sources": [
            {
              "id": "src-covestro-bayblend-fr3040-r35-2026",
              "publisher": "Covestro",
              "title": "Bayblend® FR3040 R35 technical properties",
              "url": "https://solutions.covestro.com/en/products/bayblend/bayblend-fr3040-r35_000000000086227428",
              "kind": "manufacturer-datasheet",
              "revision": null,
              "documentDate": null,
              "retrievedAt": "2026-09-29"
            }
          ],
          "provenance": {
            "stage": "validated",
            "ingestedAt": "2026-09-29T00:00:00Z",
            "reviewedAt": "2026-09-29T00:00:00Z",
            "reviewer": "primary-source-web-review",
            "notes": "Current Covestro Solution Center exact-grade page reviewed. Conditioned MVR and directional shrinkage are published; modifiers/recycled content are recorded only where explicitly stated."
          }
        },
        {
          "schemaVersion": 1,
          "id": "mat-covestro-bayblend-fr3013",
          "manufacturer": {
            "id": "mfr-covestro",
            "name": "Covestro",
            "country": "Germany",
            "website": "https://www.covestro.com/"
          },
          "brand": "Bayblend®",
          "grade": "FR3013",
          "aliases": [],
          "polymer": {
            "family": "PC/ABS",
            "blend": "PC+ABS",
            "morphology": "amorphous"
          },
          "composition": {
            "recycledContentPct": null,
            "mineralPct": null,
            "flameRetardant": true,
            "impactModified": true,
            "notes": "Covestro exact Bayblend PC+ABS injection-moulding grade; only explicitly published modifiers/recycled content are recorded."
          },
          "properties": [
            {
              "id": "obs-covestro-bayblend-fr3013-mvr",
              "property": "Melt Volume-Flow Rate",
              "value": 26,
              "unit": "cm³/10 min",
              "testMethod": "ISO 1133-1",
              "temperatureC": 240,
              "loadKg": 5,
              "specimen": null,
              "direction": "not-applicable",
              "sourceId": "src-covestro-bayblend-fr3013-2026",
              "sourcePage": "manufacturer exact-grade technical data",
              "comparisonReady": true,
              "limitations": "Covestro exact-grade rheological value; compare only at identical temperature/load."
            },
            {
              "id": "obs-covestro-bayblend-fr3013-shrink-flow",
              "property": "Mould Shrinkage",
              "value": "0.40-0.60",
              "unit": "%",
              "testMethod": "b. o. ISO 2577",
              "temperatureC": null,
              "loadKg": null,
              "specimen": "150×105×3 mm",
              "direction": "flow",
              "sourceId": "src-covestro-bayblend-fr3013-2026",
              "sourcePage": "manufacturer exact-grade technical data",
              "comparisonReady": true,
              "limitations": "Covestro exact-grade molding shrinkage under the stated specimen/process condition; not a part-warpage prediction."
            },
            {
              "id": "obs-covestro-bayblend-fr3013-shrink-transverse",
              "property": "Mould Shrinkage",
              "value": "0.40-0.60",
              "unit": "%",
              "testMethod": "b. o. ISO 2577",
              "temperatureC": null,
              "loadKg": null,
              "specimen": "150×105×3 mm",
              "direction": "transverse",
              "sourceId": "src-covestro-bayblend-fr3013-2026",
              "sourcePage": "manufacturer exact-grade technical data",
              "comparisonReady": true,
              "limitations": "Covestro exact-grade molding shrinkage under the stated specimen/process condition; not a part-warpage prediction."
            }
          ],
          "processing": [],
          "approvals": [],
          "lifecycle": {
            "status": "unknown",
            "checkedAt": "2026-09-29"
          },
          "sources": [
            {
              "id": "src-covestro-bayblend-fr3013-2026",
              "publisher": "Covestro",
              "title": "Bayblend® FR3013 technical properties",
              "url": "https://solutions.covestro.com/en/products/bayblend/bayblend-fr3013_000000000083922427",
              "kind": "manufacturer-datasheet",
              "revision": null,
              "documentDate": null,
              "retrievedAt": "2026-09-29"
            }
          ],
          "provenance": {
            "stage": "validated",
            "ingestedAt": "2026-09-29T00:00:00Z",
            "reviewedAt": "2026-09-29T00:00:00Z",
            "reviewer": "primary-source-web-review",
            "notes": "Current Covestro Solution Center exact-grade page reviewed. Conditioned MVR and directional shrinkage are published; modifiers/recycled content are recorded only where explicitly stated."
          }
        },
        {
          "schemaVersion": 1,
          "id": "mat-covestro-bayblend-t85-hg",
          "manufacturer": {
            "id": "mfr-covestro",
            "name": "Covestro",
            "country": "Germany",
            "website": "https://www.covestro.com/"
          },
          "brand": "Bayblend®",
          "grade": "T85 HG",
          "aliases": [],
          "polymer": {
            "family": "PC/ABS",
            "blend": "PC+ABS",
            "morphology": "amorphous"
          },
          "composition": {
            "recycledContentPct": null,
            "mineralPct": null,
            "flameRetardant": null,
            "impactModified": null,
            "notes": "Covestro exact Bayblend PC+ABS injection-moulding grade; only explicitly published modifiers/recycled content are recorded."
          },
          "properties": [
            {
              "id": "obs-covestro-bayblend-t85-hg-mvr",
              "property": "Melt Volume-Flow Rate",
              "value": 17,
              "unit": "cm³/10 min",
              "testMethod": "ISO 1133-1",
              "temperatureC": 260,
              "loadKg": 5,
              "specimen": null,
              "direction": "not-applicable",
              "sourceId": "src-covestro-bayblend-t85-hg-2026",
              "sourcePage": "manufacturer exact-grade technical data",
              "comparisonReady": true,
              "limitations": "Covestro exact-grade rheological value; compare only at identical temperature/load."
            },
            {
              "id": "obs-covestro-bayblend-t85-hg-shrink-flow",
              "property": "Mould Shrinkage",
              "value": "0.55-0.75",
              "unit": "%",
              "testMethod": "ISO 294-4",
              "temperatureC": null,
              "loadKg": null,
              "specimen": "60×60×2 mm; 260°C; mould 80°C; 500 bar",
              "direction": "flow",
              "sourceId": "src-covestro-bayblend-t85-hg-2026",
              "sourcePage": "manufacturer exact-grade technical data",
              "comparisonReady": true,
              "limitations": "Covestro exact-grade molding shrinkage under the stated specimen/process condition; not a part-warpage prediction."
            },
            {
              "id": "obs-covestro-bayblend-t85-hg-shrink-transverse",
              "property": "Mould Shrinkage",
              "value": "0.55-0.75",
              "unit": "%",
              "testMethod": "ISO 294-4",
              "temperatureC": null,
              "loadKg": null,
              "specimen": "60×60×2 mm; 260°C; mould 80°C; 500 bar",
              "direction": "transverse",
              "sourceId": "src-covestro-bayblend-t85-hg-2026",
              "sourcePage": "manufacturer exact-grade technical data",
              "comparisonReady": true,
              "limitations": "Covestro exact-grade molding shrinkage under the stated specimen/process condition; not a part-warpage prediction."
            }
          ],
          "processing": [],
          "approvals": [],
          "lifecycle": {
            "status": "unknown",
            "checkedAt": "2026-09-29"
          },
          "sources": [
            {
              "id": "src-covestro-bayblend-t85-hg-2026",
              "publisher": "Covestro",
              "title": "Bayblend® T85 HG technical properties",
              "url": "https://solutions.covestro.com/en/products/bayblend/bayblend-t85-hg_000000000081431000",
              "kind": "manufacturer-datasheet",
              "revision": null,
              "documentDate": null,
              "retrievedAt": "2026-09-29"
            }
          ],
          "provenance": {
            "stage": "validated",
            "ingestedAt": "2026-09-29T00:00:00Z",
            "reviewedAt": "2026-09-29T00:00:00Z",
            "reviewer": "primary-source-web-review",
            "notes": "Current Covestro Solution Center exact-grade page reviewed. Conditioned MVR and directional shrinkage are published; modifiers/recycled content are recorded only where explicitly stated."
          }
        },
        {
          "schemaVersion": 1,
          "id": "mat-covestro-bayblend-t85-xf",
          "manufacturer": {
            "id": "mfr-covestro",
            "name": "Covestro",
            "country": "Germany",
            "website": "https://www.covestro.com/"
          },
          "brand": "Bayblend®",
          "grade": "T85 XF",
          "aliases": [],
          "polymer": {
            "family": "PC/ABS",
            "blend": "PC+ABS",
            "morphology": "amorphous"
          },
          "composition": {
            "recycledContentPct": null,
            "mineralPct": null,
            "flameRetardant": null,
            "impactModified": null,
            "notes": "Covestro exact Bayblend PC+ABS injection-moulding grade; only explicitly published modifiers/recycled content are recorded."
          },
          "properties": [
            {
              "id": "obs-covestro-bayblend-t85-xf-mvr",
              "property": "Melt Volume-Flow Rate",
              "value": 19,
              "unit": "cm³/10 min",
              "testMethod": "ISO 1133-1",
              "temperatureC": 260,
              "loadKg": 5,
              "specimen": null,
              "direction": "not-applicable",
              "sourceId": "src-covestro-bayblend-t85-xf-2026",
              "sourcePage": "manufacturer exact-grade technical data",
              "comparisonReady": true,
              "limitations": "Covestro exact-grade rheological value; compare only at identical temperature/load."
            },
            {
              "id": "obs-covestro-bayblend-t85-xf-shrink-flow",
              "property": "Mould Shrinkage",
              "value": "0.60-0.75",
              "unit": "%",
              "testMethod": "ISO 294-4",
              "temperatureC": null,
              "loadKg": null,
              "specimen": "60×60×2 mm; 260°C; mould 80°C; 500 bar",
              "direction": "flow",
              "sourceId": "src-covestro-bayblend-t85-xf-2026",
              "sourcePage": "manufacturer exact-grade technical data",
              "comparisonReady": true,
              "limitations": "Covestro exact-grade molding shrinkage under the stated specimen/process condition; not a part-warpage prediction."
            },
            {
              "id": "obs-covestro-bayblend-t85-xf-shrink-transverse",
