Repository: connorth3-lgtm/Injection-moulding-app-

# MouldMaster Academy

MouldMaster Academy is an open-source injection-moulding learning platform covering beginner foundations through advanced process engineering, troubleshooting, materials, statistics, tooling, automation and jurisdiction-aware safety learning.

## Open source

Repository-owned source code, documentation and original project assets are licensed under **Apache License 2.0** unless a file explicitly states otherwise. Apache-2.0 includes an express contributor patent licence.

See:
- `LICENSE`
- `OPEN_SOURCE_AND_PATENT_POLICY.md`
- `THIRD_PARTY_NOTICES.md`
- `CONTRIBUTING.md`
- `SECURITY.md`

File: data/materials/staging/kepital-exact-grade-pilot-v1.json
{
  "schemaVersion": 1,
  "datasetId": "kepital-exact-grade-pilot-v1",
  "status": "validated-pilot",
  "manufacturers": [
    {
      "id": "mfr-kep",
      "name": "Korea Polyacetal (KPAC)",
      "country": "South Korea",
      "stage": "validated-pilot",
      "gradeRecords": [
        {
          "schemaVersion": 1,
          "id": "mat-kepital-f2003",
          "manufacturer": {"id": "mfr-kep", "name": "Korea Polyacetal (KPAC)", "country": "South Korea", "website": "https://www.gpac-kpac.com/en/"},
          "brand": "KEPITAL",
          "grade": "F20-03",
          "aliases": [],
          "polymer": {"family": "POM", "morphology": "semi-crystalline"},
          "composition": {"notes": "KPAC exact-grade catalogue classifies this as a standard unfilled KEPITAL POM grade."},
          "properties": [
            {"id": "obs-kepital-f2003-shrink-flow", "property": "Mould Shrinkage", "value": 2.0, "unit": "%", "testMethod": "ISO 294-4", "specimen": "2.0 mm", "direction": "flow", "sourceId": "src-kepital-f2003-iso", "sourcePage": "1", "comparisonReady": true, "limitations": "KPAC typical property-sheet value for material selection; not a production specification or mould-design value."}
          ],
          "processing": [
            {"id": "proc-kepital-f2003-dry-temp", "parameter": "Pre-drying temperature", "min": 80, "max": 90, "unit": "°C", "condition": "KPAC exact-grade injection-moulding guidance; supplier recommends oven drying before moulding.", "claimType": "supplier-guidance", "sourceId": "src-kepital-f2003-processing", "sourcePage": "web", "productionRecipe": false},
            {"id": "proc-kepital-f2003-dry-time", "parameter": "Pre-drying time", "min": 3, "max": 4, "unit": "hr", "condition": "KPAC exact-grade injection-moulding guidance; verify against site material handling and current supplier guidance.", "claimType": "supplier-guidance", "sourceId": "src-kepital-f2003-processing", "sourcePage": "web", "productionRecipe": false},
            {"id": "proc-kepital-f2003-max-moisture", "parameter": "Maximum moisture content", "value": 0.1, "unit": "%", "condition": "Maximum moisture content stated in KPAC pre-drying guidance; not a production recipe.", "claimType": "supplier-limit", "sourceId": "src-kepital-f2003-processing", "sourcePage": "web", "productionRecipe": false},
            {"id": "proc-kepital-f2003-mould-temp", "parameter": "Mould temperature", "min": 60, "max": 80, "unit": "°C", "condition": "KPAC exact-grade typical injection-moulding guidance; machine, mould and part conditions still govern final settings.", "claimType": "supplier-guidance", "sourceId": "src-kepital-f2003-processing", "sourcePage": "web", "productionRecipe": false},
            {"id": "proc-kepital-f2003-barrel-temp", "parameter": "Barrel temperature", "min": 170, "max": 210, "unit": "°C", "condition": "KPAC exact-grade typical barrel-temperature envelope; zone settings are separately listed by the supplier.", "claimType": "supplier-guidance", "sourceId": "src-kepital-f2003-processing", "sourcePage": "web", "productionRecipe": false}
          ],
          "approvals": [],
          "lifecycle": {"status": "unknown", "checkedAt": "2026-09-03"},
          "sources": [
            {"id": "src-kepital-f2003-iso", "publisher": "Korea Polyacetal (KPAC)", "title": "KEPITAL F20-03 Property Sheet (ISO)", "url": "https://gpac-kpac.com/tcpdf/kepital/download.php?Lang=En&Seq=10", "kind": "manufacturer-datasheet", "revision": "8", "documentDate": "2020-04-03", "retrievedAt": "2026-09-03"},
            {"id": "src-kepital-f2003-processing", "publisher": "Korea Polyacetal (KPAC)", "title": "KEPITAL F20-03 exact-grade processing guidance", "url": "https://gpac-kpac.com/jp/product/pop_grade.php?Lang=Jp&Level=0&Seq=10", "kind": "manufacturer-processing-guide", "revision": null, "documentDate": null, "retrievedAt": "2026-09-03"}
          ],
          "provenance": {"stage": "validated", "ingestedAt": "2026-09-03T00:00:00Z", "reviewedAt": "2026-09-03T00:00:00Z", "reviewer": "primary-source-web-review", "notes": "Current KPAC exact-grade property and processing pages reviewed. Melt-flow value is intentionally omitted because the current KPAC sheet states ISO 1133 but does not expose the required test temperature/load. KPAC states that it sustains the KEPITAL brand."}
        },
        {
          "schemaVersion": 1,
          "id": "mat-kepital-f3003",
          "manufacturer": {"id": "mfr-kep", "name": "Korea Polyacetal (KPAC)", "country": "South Korea", "website": "https://www.gpac-kpac.com/en/"},
          "brand": "KEPITAL",
          "grade": "F30-03",
          "aliases": [],
          "polymer": {"family": "POM", "morphology": "semi-crystalline"},
          "composition": {"notes": "KPAC exact-grade catalogue classifies this as a standard unfilled low-viscosity KEPITAL POM grade."},
          "properties": [
            {"id": "obs-kepital-f3003-shrink-flow", "property": "Mould Shrinkage", "value": 2.0, "unit": "%", "testMethod": "ISO 294-4", "specimen": "2.0 mm", "direction": "flow", "sourceId": "src-kepital-f3003-iso", "sourcePage": "1", "comparisonReady": true, "limitations": "KPAC typical property-sheet value for material selection; not a production specification or mould-design value."}
          ],
          "processing": [
            {"id": "proc-kepital-f3003-dry-temp", "parameter": "Pre-drying temperature", "min": 80, "max": 90, "unit": "°C", "condition": "KPAC exact-grade injection-moulding guidance; supplier recommends oven drying before moulding.", "claimType": "supplier-guidance", "sourceId": "src-kepital-f3003-processing", "sourcePage": "web", "productionRecipe": false},
            {"id": "proc-kepital-f3003-dry-time", "parameter": "Pre-drying time", "min": 3, "max": 4, "unit": "hr", "condition": "KPAC exact-grade injection-moulding guidance; verify against site material handling and current supplier guidance.", "claimType": "supplier-guidance", "sourceId": "src-kepital-f3003-processing", "sourcePage": "web", "productionRecipe": false},
            {"id": "proc-kepital-f3003-max-moisture", "parameter": "Maximum moisture content", "value": 0.1, "unit": "%", "condition": "Maximum moisture content stated in KPAC pre-drying guidance; not a production recipe.", "claimType": "supplier-limit", "sourceId": "src-kepital-f3003-processing", "sourcePage": "web", "productionRecipe": false},
            {"id": "proc-kepital-f3003-mould-temp", "parameter": "Mould temperature", "min": 60, "max": 80, "unit": "°C", "condition": "KPAC exact-grade typical injection-moulding guidance; machine, mould and part conditions still govern final settings.", "claimType": "supplier-guidance", "sourceId": "src-kepital-f3003-processing", "sourcePage": "web", "productionRecipe": false},
            {"id": "proc-kepital-f3003-barrel-temp", "parameter": "Barrel temperature", "min": 170, "max": 210, "unit": "°C", "condition": "KPAC exact-grade typical barrel-temperature envelope; zone settings are separately listed by the supplier.", "claimType": "supplier-guidance", "sourceId": "src-kepital-f3003-processing", "sourcePage": "web", "productionRecipe": false}
          ],
          "approvals": [],
          "lifecycle": {"status": "unknown", "checkedAt": "2026-09-03"},
          "sources": [
            {"id": "src-kepital-f3003-iso", "publisher": "Korea Polyacetal (KPAC)", "title": "KEPITAL F30-03 Property Sheet (ISO)", "url": "https://www.gpac-kpac.com/tcpdf/kepital/download.php?Lang=En&Level=0&Seq=13", "kind": "manufacturer-datasheet", "revision": "8", "documentDate": "2020-04-03", "retrievedAt": "2026-09-03"},
            {"id": "src-kepital-f3003-processing", "publisher": "Korea Polyacetal (KPAC)", "title": "KEPITAL F30-03 exact-grade processing guidance", "url": "https://www.gpac-kpac.com/en/product/pop_grade.php?Lang=En&Level=0&Seq=13", "kind": "manufacturer-processing-guide", "revision": null, "documentDate": null, "retrievedAt": "2026-09-03"}
          ],
          "provenance": {"stage": "validated", "ingestedAt": "2026-09-03T00:00:00Z", "reviewedAt": "2026-09-03T00:00:00Z", "reviewer": "primary-source-web-review", "notes": "Current KPAC exact-grade property and processing pages reviewed. Melt-flow value is intentionally omitted because the current KPAC sheet states ISO 1133 but does not expose the required test temperature/load. F30-03 is described by KPAC as suitable for multi-cavity moulds and thin-walled parts."}
        },
        {
          "schemaVersion": 1,
          "id": "mat-kepital-f1003h",
          "manufacturer": {"id": "mfr-kep", "name": "Korea Polyacetal (KPAC)", "country": "South Korea", "website": "https://www.gpac-kpac.com/en/"},
          "brand": "KEPITAL",
          "grade": "F10-03H",
          "aliases": [],
          "polymer": {"family": "POM", "morphology": "semi-crystalline"},
          "composition": {"notes": "KPAC classifies this as a high-stiffness POM grade; no reinforcement percentage is inferred."},
          "properties": [
            {"id": "obs-kepital-f1003h-shrink-flow", "property": "Mould Shrinkage", "value": 2.0, "unit": "%", "testMethod": "ISO 294-4", "specimen": "2.0 mm", "direction": "flow", "sourceId": "src-kepital-f1003h-iso", "sourcePage": "1", "comparisonReady": true, "limitations": "KPAC typical property-sheet value for material selection; not a production specification or mould-design value."}
          ],
          "processing": [
            {"id": "proc-kepital-f1003h-dry-temp", "parameter": "Pre-drying temperature", "min": 80, "max": 90, "unit": "°C", "condition": "KPAC exact-grade injection-moulding guidance; supplier recommends oven drying before moulding.", "claimType": "supplier-guidance", "sourceId": "src-kepital-f1003h-processing", "sourcePage": "web", "productionRecipe": false},
            {"id": "proc-kepital-f1003h-dry-time", "parameter": "Pre-drying time", "min": 3, "max": 4, "unit": "hr", "condition": "KPAC exact-grade injection-moulding guidance; verify against site material handling and current supplier guidance.", "claimType": "supplier-guidance", "sourceId": "src-kepital-f1003h-processing", "sourcePage": "web", "productionRecipe": false},
            {"id": "proc-kepital-f1003h-max-moisture", "parameter": "Maximum moisture content", "value": 0.1, "unit": "%", "condition": "Maximum moisture content stated in KPAC pre-drying guidance; not a production recipe.", "claimType": "supplier-limit", "sourceId": "src-kepital-f1003h-processing", "sourcePage": "web", "productionRecipe": false},
            {"id": "proc-kepital-f1003h-mould-temp", "parameter": "Mould temperature", "min": 60, "max": 80, "unit": "°C", "condition": "KPAC exact-grade typical injection-moulding guidance; machine, mould and part conditions still govern final settings.", "claimType": "supplier-guidance", "sourceId": "src-kepital-f1003h-processing", "sourcePage": "web", "productionRecipe": false},
            {"id": "proc-kepital-f1003h-barrel-temp", "parameter": "Barrel temperature", "min": 170, "max": 210, "unit": "°C", "condition": "KPAC exact-grade typical barrel-temperature envelope; zone settings are separately listed by the supplier.", "claimType": "supplier-guidance", "sourceId": "src-kepital-f1003h-processing", "sourcePage": "web", "productionRecipe": false}
          ],
          "approvals": [],
          "lifecycle": {"status": "unknown", "checkedAt": "2026-09-03"},
          "sources": [
            {"id": "src-kepital-f1003h-iso", "publisher": "Korea Polyacetal (KPAC)", "title": "KEPITAL F10-03H Property Sheet (ISO)", "url": "https://gpac-kpac.com/tcpdf/kepital/download.php?Lang=En&Seq=8", "kind": "manufacturer-datasheet", "revision": "9", "documentDate": "2020-04-03", "retrievedAt": "2026-09-03"},
            {"id": "src-kepital-f1003h-processing", "publisher": "Korea Polyacetal (KPAC)", "title": "KEPITAL F10-03H exact-grade processing guidance", "url": "https://www.gpac-kpac.com/en/product/pop_grade.php?Lang=En&Level=0&Seq=8", "kind": "manufacturer-processing-guide", "revision": null, "documentDate": null, "retrievedAt": "2026-09-03"}
          ],
          "provenance": {"stage": "validated", "ingestedAt": "2026-09-03T00:00:00Z", "reviewedAt": "2026-09-03T00:00:00Z", "reviewer": "primary-source-web-review", "notes": "Current KPAC exact-grade property and processing pages reviewed. Melt-flow value is intentionally omitted because the current KPAC sheet states ISO 1133 but does not expose the required test temperature/load. KPAC explicitly classifies F10-03H as a stiffness-improved high-viscosity grade."}
        },
        {
          "schemaVersion": 1,
          "id": "mat-kepital-fg2025",
          "manufacturer": {"id": "mfr-kep", "name": "Korea Polyacetal (KPAC)", "country": "South Korea", "website": "https://www.gpac-kpac.com/en/"},
          "brand": "KEPITAL",
          "grade": "FG2025",
          "aliases": [],
          "polymer": {"family": "POM", "morphology": "semi-crystalline"},
          "composition": {"glassFibrePct": 25, "notes": "KPAC exact-grade sheet identifies POM-GF25 and explicitly describes 25% glass-fibre reinforcement."},
          "properties": [
            {"id": "obs-kepital-fg2025-shrink-flow", "property": "Mould Shrinkage", "value": 0.7, "unit": "%", "testMethod": "ISO 294-4", "specimen": "2.0 mm", "direction": "flow", "sourceId": "src-kepital-fg2025-iso", "sourcePage": "1", "comparisonReady": true, "limitations": "KPAC typical property-sheet value for material selection; not a production specification or mould-design value."}
          ],
          "processing": [
            {"id": "proc-kepital-fg2025-dry-temp", "parameter": "Pre-drying temperature", "min": 80, "max": 90, "unit": "°C", "condition": "KPAC exact-grade injection-moulding guidance; supplier recommends oven drying before moulding.", "claimType": "supplier-guidance", "sourceId": "src-kepital-fg2025-processing", "sourcePage": "web", "productionRecipe": false},
            {"id": "proc-kepital-fg2025-dry-time", "parameter": "Pre-drying time", "min": 3, "max": 4, "unit": "hr", "condition": "KPAC exact-grade injection-moulding guidance; verify against site material handling and current supplier guidance.", "claimType": "supplier-guidance", "sourceId": "src-kepital-fg2025-processing", "sourcePage": "web", "productionRecipe": false},
            {"id": "proc-kepital-fg2025-max-moisture", "parameter": "Maximum moisture content", "value": 0.1, "unit": "%", "condition": "Maximum moisture content stated in KPAC pre-drying guidance; not a production recipe.", "claimType": "supplier-limit", "sourceId": "src-kepital-fg2025-processing", "sourcePage": "web", "productionRecipe": false},
            {"id": "proc-kepital-fg2025-mould-temp", "parameter": "Mould temperature", "min": 60, "max": 80, "unit": "°C", "condition": "KPAC exact-grade typical injection-moulding guidance; machine, mould and part conditions still govern final settings.", "claimType": "supplier-guidance", "sourceId": "src-kepital-fg2025-processing", "sourcePage": "web", "productionRecipe": false},
            {"id": "proc-kepital-fg2025-barrel-temp", "parameter": "Barrel temperature", "min": 170, "max": 210, "unit": "°C", "condition": "KPAC exact-grade typical barrel-temperature envelope; zone settings are separately listed by the supplier.", "claimType": "supplier-guidance", "sourceId": "src-kepital-fg2025-processing", "sourcePage": "web", "productionRecipe": false}
          ],
          "approvals": [],
          "lifecycle": {"status": "unknown", "checkedAt": "2026-09-03"},
          "sources": [
            {"id": "src-kepital-fg2025-iso", "publisher": "Korea Polyacetal (KPAC)", "title": "KEPITAL FG2025 Property Sheet (ISO)", "url": "https://www.gpac-kpac.com/tcpdf/kepital/download.php?Lang=En&Level=0&Seq=17", "kind": "manufacturer-datasheet", "revision": "6", "documentDate": "2020-07-21", "retrievedAt": "2026-09-03"},
            {"id": "src-kepital-fg2025-processing", "publisher": "Korea Polyacetal (KPAC)", "title": "KEPITAL FG2025 exact-grade processing guidance", "url": "https://www.gpac-kpac.com/en/product/pop_grade.php?Lang=En&Level=0&Seq=17", "kind": "manufacturer-processing-guide", "revision": null, "documentDate": null, "retrievedAt": "2026-09-03"}
          ],
          "provenance": {"stage": "validated", "ingestedAt": "2026-09-03T00:00:00Z", "reviewedAt": "2026-09-03T00:00:00Z", "reviewer": "primary-source-web-review", "notes": "Current KPAC exact-grade property and processing pages reviewed. Melt-flow value is intentionally omitted because the current KPAC sheet states ISO 1133 but does not expose the required test temperature/load. KPAC explicitly identifies FG2025 as POM-GF25 / 25% glass-fibre reinforced."}
        }
      ]
    }
  ]
}

File: data/materials/staging/kolon-enp-exact-grade-pilot-v1.json
{
  "schemaVersion": 1,
  "datasetId": "kolon-enp-exact-grade-pilot-v1",
  "status": "source-reviewed-staging",
  "manufacturers": [
    {
      "id": "mfr-kolon-enp",
      "name": "KOLON ENP",
      "country": "South Korea",
      "stage": "source-reviewed-staging",
      "gradeRecords": [
        {
          "schemaVersion": 1,
          "id": "mat-kolon-kocetal-k300",
          "manufacturer": {"id": "mfr-kolon-enp", "name": "KOLON ENP", "country": "South Korea", "website": "https://www.kolonplastics.com/en/"},
          "brand": "KOCETAL",
          "grade": "K300",
          "aliases": [],
          "polymer": {"family": "POM", "morphology": "semi-crystalline"},
          "composition": {"notes": "KOLON ENP current KOCETAL catalogue describes K300 as the standard medium-viscosity grade."},
          "properties": [],
          "processing": [],
          "approvals": [],
          "lifecycle": {"status": "unknown", "checkedAt": "2026-09-03"},
          "sources": [
            {"id": "src-kolon-k300-catalog-2026", "publisher": "KOLON ENP", "title": "KOCETAL Polyoxymethylene (POM) catalogue 2026 — K300", "url": "https://www.kolonplastics.com/en/theme/basic/img/02_KOCETAL%28EN%29_2026.pdf", "kind": "other", "revision": null, "documentDate": null, "retrievedAt": "2026-09-03"},
            {"id": "src-kolon-k300-iso-index-20260903", "publisher": "KOLON ENP", "title": "KOCETAL K300 ISO property-table listing", "url": "https://www.kolonplastics.com/cn/sub/product-table.php?page=6", "kind": "manufacturer-datasheet", "revision": null, "documentDate": null, "retrievedAt": "2026-09-03"}
          ],
          "provenance": {"stage": "staging", "ingestedAt": "2026-09-03T00:00:00Z", "reviewedAt": "2026-09-03T00:00:00Z", "reviewer": "primary-source-web-review", "notes": "Current KOLON ENP KOCETAL catalogue and live exact-grade ISO property-table index reviewed. The catalogue states MFR 9 g/10min, but the required test temperature/load were not resolved from the current exact-grade ISO sheet, so no melt-flow observation is published or staged as comparison data."}
        },
        {
          "schemaVersion": 1,
          "id": "mat-kolon-kocetal-k700",
          "manufacturer": {"id": "mfr-kolon-enp", "name": "KOLON ENP", "country": "South Korea", "website": "https://www.kolonplastics.com/en/"},
          "brand": "KOCETAL",
          "grade": "K700",
          "aliases": [],
          "polymer": {"family": "POM", "morphology": "semi-crystalline"},
          "composition": {"notes": "KOLON ENP current KOCETAL catalogue describes K700 as a low-viscosity grade."},
          "properties": [],
          "processing": [],
          "approvals": [],
          "lifecycle": {"status": "unknown", "checkedAt": "2026-09-03"},
          "sources": [
            {"id": "src-kolon-k700-catalog-2026", "publisher": "KOLON ENP", "title": "KOCETAL Polyoxymethylene (POM) catalogue 2026 — K700", "url": "https://www.kolonplastics.com/en/theme/basic/img/02_KOCETAL%28EN%29_2026.pdf", "kind": "other", "revision": null, "documentDate": null, "retrievedAt": "2026-09-03"},
            {"id": "src-kolon-k700-iso-index-20260903", "publisher": "KOLON ENP", "title": "KOCETAL K700 ISO property-table listing", "url": "https://www.kolonplastics.com/cn/sub/product-table.php?page=6", "kind": "manufacturer-datasheet", "revision": null, "documentDate": null, "retrievedAt": "2026-09-03"}
          ],
          "provenance": {"stage": "staging", "ingestedAt": "2026-09-03T00:00:00Z", "reviewedAt": "2026-09-03T00:00:00Z", "reviewer": "primary-source-web-review", "notes": "Current KOLON ENP KOCETAL catalogue and live exact-grade ISO property-table index reviewed. The catalogue states MFR 27 g/10min, but the required test temperature/load were not resolved from the current exact-grade ISO sheet, so no melt-flow observation is published or staged as comparison data."}
        },
        {
          "schemaVersion": 1,
          "id": "mat-kolon-kocetal-k100hs",
          "manufacturer": {"id": "mfr-kolon-enp", "name": "KOLON ENP", "country": "South Korea", "website": "https://www.kolonplastics.com/en/"},
          "brand": "KOCETAL",
          "grade": "K100HS",
          "aliases": [],
          "polymer": {"family": "POM", "morphology": "semi-crystalline"},
          "composition": {"notes": "KOLON ENP current KOCETAL catalogue describes K100HS as a high-strength, high-viscosity grade; no reinforcement percentage is inferred."},
          "properties": [],
          "processing": [],
          "approvals": [],
          "lifecycle": {"status": "unknown", "checkedAt": "2026-09-03"},
          "sources": [
            {"id": "src-kolon-k100hs-catalog-2026", "publisher": "KOLON ENP", "title": "KOCETAL Polyoxymethylene (POM) catalogue 2026 — K100HS", "url": "https://www.kolonplastics.com/en/theme/basic/img/02_KOCETAL%28EN%29_2026.pdf", "kind": "other", "revision": null, "documentDate": null, "retrievedAt": "2026-09-03"},
            {"id": "src-kolon-k100hs-iso-index-20260903", "publisher": "KOLON ENP", "title": "KOCETAL K100HS ISO property-table listing", "url": "https://www.kolonplastics.com/cn/sub/product-table.php?page=6", "kind": "manufacturer-datasheet", "revision": null, "documentDate": null, "retrievedAt": "2026-09-03"}
          ],
          "provenance": {"stage": "staging", "ingestedAt": "2026-09-03T00:00:00Z", "reviewedAt": "2026-09-03T00:00:00Z", "reviewer": "primary-source-web-review", "notes": "Current KOLON ENP KOCETAL catalogue and live exact-grade ISO property-table index reviewed. The catalogue states MFR 3 g/10min, but the required test temperature/load were not resolved from the current exact-grade ISO sheet, so no melt-flow observation is published or staged as comparison data."}
        },
        {
          "schemaVersion": 1,
          "id": "mat-kolon-kocetal-gf702",
          "manufacturer": {"id": "mfr-kolon-enp", "name": "KOLON ENP", "country": "South Korea", "website": "https://www.kolonplastics.com/en/"},
          "brand": "KOCETAL",
          "grade": "GF702",
          "aliases": [],
          "polymer": {"family": "POM", "morphology": "semi-crystalline"},
          "composition": {"glassFibrePct": 10, "notes": "KOLON ENP current KOCETAL catalogue explicitly describes GF702 as glass-fibre 10% reinforced."},
          "properties": [],
          "processing": [],
          "approvals": [],
          "lifecycle": {"status": "unknown", "checkedAt": "2026-09-03"},
          "sources": [
            {"id": "src-kolon-gf702-catalog-2026", "publisher": "KOLON ENP", "title": "KOCETAL Polyoxymethylene (POM) catalogue 2026 — GF702", "url": "https://www.kolonplastics.com/en/theme/basic/img/02_KOCETAL%28EN%29_2026.pdf", "kind": "other", "revision": null, "documentDate": null, "retrievedAt": "2026-09-03"},
            {"id": "src-kolon-gf702-iso-index-20260903", "publisher": "KOLON ENP", "title": "KOCETAL GF702 ISO property-table listing", "url": "https://www.kolonplastics.com/cn/sub/product-table.php?page=6", "kind": "manufacturer-datasheet", "revision": null, "documentDate": null, "retrievedAt": "2026-09-03"}
          ],
          "provenance": {"stage": "staging", "ingestedAt": "2026-09-03T00:00:00Z", "reviewedAt": "2026-09-03T00:00:00Z", "reviewer": "primary-source-web-review", "notes": "Current KOLON ENP KOCETAL catalogue and live exact-grade ISO property-table index reviewed. GF10% is explicit in the current catalogue. No melt-flow or other numeric property is staged until the current exact-grade ISO sheet can be retrieved with complete test context."}
        }
      ]
    }
  ]
}

File: data/materials/staging/korea-pilot-v1.json
{
  "schemaVersion": 1,
  "pilotId": "korea-engineering-materials-v1",
  "status": "pilot-in-progress",
  "purpose": "Stress-test the canonical material-grade model against large commercial engineering-plastics catalogues without publishing unverified grade claims.",
  "progress": {
    "targetManufacturers": 4,
    "validatedManufacturers": 2,
    "publishedExactGrades": 7,
    "lastReviewedAt": "2026-09-03"
  },
  "manufacturers": [
    {
      "id": "mfr-lotte-chemical",
      "name": "LOTTE Chemical",
      "country": "South Korea",
      "stage": "validated-published-pilot",
      "gradeRecords": [],
      "validatedDatasetId": "lotte-exact-grade-pilot-v1",
      "validatedGradeIds": [
        "mat-lotte-infino-nh-1033",
        "mat-lotte-infino-nh-1034r",
        "mat-lotte-infino-ae-3060-h",
        "mat-lotte-infino-xp-2140c"
      ],
      "publishedRuntimeCatalog": "material-catalog-v1.json",
      "publishedGradeCount": 4,
      "sourceQueue": []
    },
    {
      "id": "mfr-lg-chem",
      "name": "LG Chem",
      "country": "South Korea",
      "stage": "validated-published-pilot",
      "gradeRecords": [],
      "validatedDatasetId": "lg-chem-exact-grade-pilot-v1",
      "validatedGradeIds": [
        "mat-lgchem-lupoy-gp1000ml",
        "mat-lgchem-lupoy-gp5206f",
        "mat-lgchem-lupoy-gp1000l"
      ],
      "publishedRuntimeCatalog": "material-catalog-v1.json",
      "publishedGradeCount": 3,
      "sourceQueue": []
    },
    {
      "id": "mfr-kep",
      "name": "Korea Engineering Plastics (KEP)",
      "country": "South Korea",
      "stage": "discovery-pending",
      "gradeRecords": [],
      "sourceQueue": []
    },
    {
      "id": "mfr-kolon-enp",
      "name": "KOLON ENP",
      "country": "South Korea",
      "stage": "discovery-pending",
      "gradeRecords": [],
      "sourceQueue": []
    }
  ],
  "publicationGate": {
    "requiresExactCommercialGrade": true,
    "requiresPrimaryManufacturerSource": true,
    "requiresSourceRevisionOrRetrievalDate": true,
    "requiresSemanticPropertyChecks": true,
    "allowsDirectStagingToRuntime": false
  },
  "notes": [
    "This umbrella manifest tracks pilot progress without duplicating exact-grade records; gradeRecords intentionally remains empty here.",
    "LOTTE pilot progress points to the separately validated lotte-exact-grade-pilot-v1 dataset and the published runtime catalog.",
    "LG Chem pilot progress points to the separately validated lg-chem-exact-grade-pilot-v1 dataset; exact-grade claims come only from current LG Chem/LG Chem On primary TDS records.",
    "KEP and KOLON ENP remain discovery targets until primary-source exact-grade records pass the same staging and semantic gates.",
    "Acquired source documents should be fingerprinted before extraction where redistribution/rights permit local retention.",
    "Every extracted observation must reference a sourceId and retain its test conditions rather than collapsing datasheet tables into generic values."
  ]
}

File: data/materials/staging/lg-chem-exact-grade-pilot-v1.json
{
  "schemaVersion": 1,
  "datasetId": "lg-chem-exact-grade-pilot-v1",
  "status": "validated-pilot",
  "manufacturers": [
    {
      "id": "mfr-lg-chem",
      "name": "LG Chem",
      "country": "South Korea",
      "stage": "validated-pilot",
      "gradeRecords": [
        {
          "schemaVersion": 1,
          "id": "mat-lgchem-lupoy-gp1000ml",
          "manufacturer": {"id": "mfr-lg-chem", "name": "LG Chem", "country": "South Korea", "website": "https://www.lgchem.com/"},
          "brand": "LUPOY",
          "grade": "GP1000ML",
          "aliases": [],
          "polymer": {"family": "PC"},
          "composition": {"flameRetardant": false, "notes": "LG Chem exact-grade TDS describes injection-moulding PC with non-flame retardancy."},
          "properties": [
            {"id": "obs-lgchem-gp1000ml-mfr", "property": "Melt Flow Rate", "value": 15.0, "unit": "g/10min", "testMethod": "ISO 1133", "temperatureC": 300, "loadKg": 1.2, "direction": "not-applicable", "sourceId": "src-lgchem-gp1000ml-tds-20250210", "sourcePage": "1", "comparisonReady": true, "limitations": "LG Chem typical value for material selection only; not a specification and not for part or tool design."},
            {"id": "obs-lgchem-gp1000ml-shrink-flow", "property": "Mould Shrinkage", "value": "0.6-0.8", "unit": "%", "testMethod": "ISO 294-4", "specimen": "2.0 mm", "direction": "flow", "sourceId": "src-lgchem-gp1000ml-tds-20250210", "sourcePage": "1", "comparisonReady": true, "limitations": "LG Chem typical value for material selection only; not a specification and not for part or tool design."},
            {"id": "obs-lgchem-gp1000ml-shrink-transverse", "property": "Mould Shrinkage", "value": "0.6-0.8", "unit": "%", "testMethod": "ISO 294-4", "specimen": "2.0 mm", "direction": "transverse", "sourceId": "src-lgchem-gp1000ml-tds-20250210", "sourcePage": "1", "comparisonReady": true, "limitations": "LG Chem typical value for material selection only; not a specification and not for part or tool design."}
          ],
          "processing": [
            {"id": "proc-lgchem-gp1000ml-dry-temp", "parameter": "Drying temperature", "min": 100, "max": 120, "unit": "°C", "condition": "LG Chem injection-moulding guidance; may need adjustment for specific situations such as low shot sizes, thin walls or gas-assist moulding.", "claimType": "supplier-guidance", "sourceId": "src-lgchem-gp1000ml-tds-20250210", "sourcePage": "3", "productionRecipe": false},
            {"id": "proc-lgchem-gp1000ml-dry-time", "parameter": "Drying time", "min": 3, "max": 5, "unit": "hr", "condition": "LG Chem injection-moulding guidance; verify against the current exact-grade TDS and site conditions.", "claimType": "supplier-guidance", "sourceId": "src-lgchem-gp1000ml-tds-20250210", "sourcePage": "3", "productionRecipe": false},
            {"id": "proc-lgchem-gp1000ml-max-moisture", "parameter": "Maximum moisture content", "value": 0.02, "unit": "%", "condition": "Maximum moisture content in LG Chem injection-moulding guidance; not a production recipe.", "claimType": "supplier-limit", "sourceId": "src-lgchem-gp1000ml-tds-20250210", "sourcePage": "3", "productionRecipe": false},
            {"id": "proc-lgchem-gp1000ml-melt-temp", "parameter": "Melt temperature", "min": 300, "max": 320, "unit": "°C", "condition": "LG Chem injection-moulding guidance; may need adjustment for specific moulding situations.", "claimType": "supplier-guidance", "sourceId": "src-lgchem-gp1000ml-tds-20250210", "sourcePage": "3", "productionRecipe": false},
            {"id": "proc-lgchem-gp1000ml-mould-temp", "parameter": "Mould temperature", "min": 80, "max": 120, "unit": "°C", "condition": "LG Chem injection-moulding guidance; may need adjustment for specific moulding situations.", "claimType": "supplier-guidance", "sourceId": "src-lgchem-gp1000ml-tds-20250210", "sourcePage": "3", "productionRecipe": false}
          ],
          "approvals": [],
          "lifecycle": {"status": "unknown", "checkedAt": "2026-09-03"},
          "sources": [
            {"id": "src-lgchem-gp1000ml-tds-20250210", "publisher": "LG Chem", "title": "LUPOY GP1000ML Technical Data Sheet (ISO)", "url": "https://www.lgchemon.com/sfc/servlet.shepherd/document/download/0692x00000DHBMoAAP", "kind": "manufacturer-datasheet", "revision": null, "documentDate": "2025-02-10", "retrievedAt": "2026-09-03"}
          ],
          "provenance": {"stage": "validated", "ingestedAt": "2026-09-03T00:00:00Z", "reviewedAt": "2026-09-03T00:00:00Z", "reviewer": "primary-source-web-review", "notes": "Official LG Chem/LG Chem On exact-grade ISO TDS. Only explicitly sourced comparison and processing observations are published; typical-value and processing-adjustment limitations are retained."}
        },
        {
          "schemaVersion": 1,
          "id": "mat-lgchem-lupoy-gp5206f",
          "manufacturer": {"id": "mfr-lg-chem", "name": "LG Chem", "country": "South Korea", "website": "https://www.lgchem.com/"},
          "brand": "LUPOY",
          "grade": "GP5206F",
          "aliases": [],
          "polymer": {"family": "PC/ABS", "blend": "PC/ABS"},
          "composition": {"glassFibrePct": 20, "flameRetardant": true, "notes": "LG Chem exact-grade TDS explicitly identifies PC/ABS+GF20% and flame retardancy."},
          "properties": [
            {"id": "obs-lgchem-gp5206f-mfr", "property": "Melt Flow Rate", "value": 3.0, "unit": "g/10min", "testMethod": "ISO 1133", "temperatureC": 250, "loadKg": 2.16, "direction": "not-applicable", "sourceId": "src-lgchem-gp5206f-tds-20250210", "sourcePage": "1", "comparisonReady": true, "limitations": "LG Chem typical value for material selection only; not a specification and not for part or tool design."},
            {"id": "obs-lgchem-gp5206f-shrink-flow", "property": "Mould Shrinkage", "value": "0.2-0.4", "unit": "%", "testMethod": "ISO 294-4", "specimen": "2.0 mm", "direction": "flow", "sourceId": "src-lgchem-gp5206f-tds-20250210", "sourcePage": "1", "comparisonReady": true, "limitations": "LG Chem typical value for material selection only; not a specification and not for part or tool design."},
            {"id": "obs-lgchem-gp5206f-shrink-transverse", "property": "Mould Shrinkage", "value": "0.2-0.4", "unit": "%", "testMethod": "ISO 294-4", "specimen": "2.0 mm", "direction": "transverse", "sourceId": "src-lgchem-gp5206f-tds-20250210", "sourcePage": "1", "comparisonReady": true, "limitations": "LG Chem typical value for material selection only; not a specification and not for part or tool design."}
          ],
          "processing": [
            {"id": "proc-lgchem-gp5206f-dry-temp", "parameter": "Drying temperature", "min": 75, "max": 85, "unit": "°C", "condition": "LG Chem injection-moulding guidance; may need adjustment for specific situations such as low shot sizes, thin walls or gas-assist moulding.", "claimType": "supplier-guidance", "sourceId": "src-lgchem-gp5206f-tds-20250210", "sourcePage": "3", "productionRecipe": false},
            {"id": "proc-lgchem-gp5206f-dry-time", "parameter": "Drying time", "min": 3, "max": 5, "unit": "hr", "condition": "LG Chem injection-moulding guidance; verify against the current exact-grade TDS and site conditions.", "claimType": "supplier-guidance", "sourceId": "src-lgchem-gp5206f-tds-20250210", "sourcePage": "3", "productionRecipe": false},
            {"id": "proc-lgchem-gp5206f-max-moisture", "parameter": "Maximum moisture content", "value": 0.02, "unit": "%", "condition": "Maximum moisture content in LG Chem injection-moulding guidance; not a production recipe.", "claimType": "supplier-limit", "sourceId": "src-lgchem-gp5206f-tds-20250210", "sourcePage": "3", "productionRecipe": false},
            {"id": "proc-lgchem-gp5206f-melt-temp", "parameter": "Melt temperature", "min": 235, "max": 265, "unit": "°C", "condition": "LG Chem injection-moulding guidance; may need adjustment for specific moulding situations.", "claimType": "supplier-guidance", "sourceId": "src-lgchem-gp5206f-tds-20250210", "sourcePage": "3", "productionRecipe": false},
            {"id": "proc-lgchem-gp5206f-mould-temp", "parameter": "Mould temperature", "min": 50, "max": 80, "unit": "°C", "condition": "LG Chem injection-moulding guidance; may need adjustment for specific moulding situations.", "claimType": "supplier-guidance", "sourceId": "src-lgchem-gp5206f-tds-20250210", "sourcePage": "3", "productionRecipe": false}
          ],
          "approvals": [],
          "lifecycle": {"status": "unknown", "checkedAt": "2026-09-03"},
          "sources": [
            {"id": "src-lgchem-gp5206f-tds-20250210", "publisher": "LG Chem", "title": "LUPOY GP5206F Technical Data Sheet (ISO)", "url": "https://www.lgchemon.com/sfc/servlet.shepherd/document/download/0692x00000DHBG7AAP", "kind": "manufacturer-datasheet", "revision": null, "documentDate": "2025-02-10", "retrievedAt": "2026-09-03"}
          ],
          "provenance": {"stage": "validated", "ingestedAt": "2026-09-03T00:00:00Z", "reviewedAt": "2026-09-03T00:00:00Z", "reviewer": "primary-source-web-review", "notes": "Official LG Chem/LG Chem On exact-grade ISO TDS. GF20% and flame retardancy are explicit exact-grade claims; no other composition percentage is inferred."}
        },
        {
          "schemaVersion": 1,
          "id": "mat-lgchem-lupoy-gp1000l",
          "manufacturer": {"id": "mfr-lg-chem", "name": "LG Chem", "country": "South Korea", "website": "https://www.lgchem.com/"},
          "brand": "LUPOY",
          "grade": "GP1000L",
          "aliases": [],
          "polymer": {"family": "PC"},
          "composition": {"flameRetardant": false, "notes": "LG Chem exact-grade TDS describes injection-moulding PC with non-flame retardancy."},
          "properties": [
            {"id": "obs-lgchem-gp1000l-mfr", "property": "Melt Flow Rate", "value": 23.4, "unit": "g/10min", "testMethod": "ISO 1133", "temperatureC": 300, "loadKg": 1.2, "direction": "not-applicable", "sourceId": "src-lgchem-gp1000l-tds-20251202", "sourcePage": "1", "comparisonReady": true, "limitations": "LG Chem typical value for material selection only; not a specification and not for part or tool design."},
            {"id": "obs-lgchem-gp1000l-shrink-flow", "property": "Mould Shrinkage", "value": "0.6-0.8", "unit": "%", "testMethod": "ISO 294-4", "specimen": "2.0 mm", "direction": "flow", "sourceId": "src-lgchem-gp1000l-tds-20251202", "sourcePage": "1", "comparisonReady": true, "limitations": "LG Chem typical value for material selection only; not a specification and not for part or tool design."},
            {"id": "obs-lgchem-gp1000l-shrink-transverse", "property": "Mould Shrinkage", "value": "0.6-0.8", "unit": "%", "testMethod": "ISO 294-4", "specimen": "2.0 mm", "direction": "transverse", "sourceId": "src-lgchem-gp1000l-tds-20251202", "sourcePage": "1", "comparisonReady": true, "limitations": "LG Chem typical value for material selection only; not a specification and not for part or tool design."}
          ],
          "processing": [
            {"id": "proc-lgchem-gp1000l-dry-temp", "parameter": "Drying temperature", "min": 100, "max": 120, "unit": "°C", "condition": "LG Chem injection-moulding guidance; may need adjustment for specific situations such as low shot sizes, thin walls or gas-assist moulding.", "claimType": "supplier-guidance", "sourceId": "src-lgchem-gp1000l-tds-20251202", "sourcePage": "3", "productionRecipe": false},
            {"id": "proc-lgchem-gp1000l-dry-time", "parameter": "Drying time", "min": 3, "max": 5, "unit": "hr", "condition": "LG Chem injection-moulding guidance; verify against the current exact-grade TDS and site conditions.", "claimType": "supplier-guidance", "sourceId": "src-lgchem-gp1000l-tds-20251202", "sourcePage": "3", "productionRecipe": false},
            {"id": "proc-lgchem-gp1000l-max-moisture", "parameter": "Maximum moisture content", "value": 0.02, "unit": "%", "condition": "Maximum moisture content in LG Chem injection-moulding guidance; not a production recipe.", "claimType": "supplier-limit", "sourceId": "src-lgchem-gp1000l-tds-20251202", "sourcePage": "3", "productionRecipe": false},
            {"id": "proc-lgchem-gp1000l-melt-temp", "parameter": "Melt temperature", "min": 300, "max": 320, "unit": "°C", "condition": "LG Chem injection-moulding guidance; may need adjustment for specific moulding situations.", "claimType": "supplier-guidance", "sourceId": "src-lgchem-gp1000l-tds-20251202", "sourcePage": "3", "productionRecipe": false},
            {"id": "proc-lgchem-gp1000l-mould-temp", "parameter": "Mould temperature", "min": 80, "max": 120, "unit": "°C", "condition": "LG Chem injection-moulding guidance; may need adjustment for specific moulding situations.", "claimType": "supplier-guidance", "sourceId": "src-lgchem-gp1000l-tds-20251202", "sourcePage": "3", "productionRecipe": false}
          ],
          "approvals": [],
          "lifecycle": {"status": "unknown", "checkedAt": "2026-09-03"},
          "sources": [
            {"id": "src-lgchem-gp1000l-tds-20251202", "publisher": "LG Chem", "title": "LUPOY GP1000L Technical Data Sheet (ISO)", "url": "https://www.lgchemon.com/sfc/servlet.shepherd/document/download/0692x00000DHBHwAAP", "kind": "manufacturer-datasheet", "revision": null, "documentDate": "2025-12-02", "retrievedAt": "2026-09-03"}
          ],
          "provenance": {"stage": "validated", "ingestedAt": "2026-09-03T00:00:00Z", "reviewedAt": "2026-09-03T00:00:00Z", "reviewer": "primary-source-web-review", "notes": "Official LG Chem/LG Chem On exact-grade ISO TDS indexed with issue date 2025-12-02. Current document endpoint intermittently redirects to a processing-error page, so only values visible in the official indexed TDS record are retained."}
        }
      ]
    }
  ]
}
