Repository: connorth3-lgtm/Injection-moulding-app-

# MouldMaster Academy

MouldMaster Academy is an open-source injection-moulding learning platform covering beginner foundations through advanced process engineering, troubleshooting, materials, statistics, tooling, automation and jurisdiction-aware safety learning.

## Open source

Repository-owned source code, documentation and original project assets are licensed under **Apache License 2.0** unless a file explicitly states otherwise. Apache-2.0 includes an express contributor patent licence.

See:
- `LICENSE`
- `OPEN_SOURCE_AND_PATENT_POLICY.md`
- `THIRD_PARTY_NOTICES.md`
- `CONTRIBUTING.md`
- `SECURITY.md`

File: data/materials/staging/lotte-exact-grade-pilot-v1.json
{
  "schemaVersion": 1,
  "datasetId": "lotte-exact-grade-pilot-v1",
  "status": "validated-pilot",
  "manufacturers": [
    {
      "id": "mfr-lotte-chemical",
      "name": "LOTTE Chemical",
      "country": "South Korea",
      "stage": "validated-pilot",
      "gradeRecords": [
        {
          "schemaVersion": 1,
          "id": "mat-lotte-infino-nh-1033",
          "manufacturer": {"id": "mfr-lotte-chemical", "name": "LOTTE Chemical", "country": "South Korea", "website": "https://www.lottechem.com/"},
          "brand": "INFINO",
          "grade": "NH-1033",
          "aliases": [],
          "polymer": {"family": "PC/ABS", "blend": "PC/ABS"},
          "composition": {"flameRetardant": true, "notes": "Official LOTTE page describes E&E, Flame Retardant."},
          "properties": [
            {"id": "obs-lotte-nh1033-mfi", "property": "Melt Flow Index", "value": 35, "unit": "g/10min", "testMethod": "ISO 1133", "temperatureC": 220, "loadKg": 10, "direction": "not-applicable", "sourceId": "src-lotte-nh1033-iso", "comparisonReady": true, "limitations": "LOTTE representative value for material selection only; not an official material specification or mould-design value."},
            {"id": "obs-lotte-nh1033-tensile-yield", "property": "Tensile Strength at Yield", "value": 60, "unit": "MPa", "testMethod": "ISO 527", "conditioning": "50 mm/min", "direction": "not-applicable", "sourceId": "src-lotte-nh1033-iso", "comparisonReady": false, "limitations": "LOTTE representative value for material selection only; not an official material specification or mould-design value."},
            {"id": "obs-lotte-nh1033-hdt", "property": "Heat Deflection Temperature (unannealed)", "value": 86, "unit": "°C", "testMethod": "ISO 75-2", "specimen": "4.0 mm; 1.8 MPa", "direction": "not-applicable", "sourceId": "src-lotte-nh1033-iso", "comparisonReady": false, "limitations": "LOTTE representative value for material selection only; not an official material specification or mould-design value."}
          ],
          "processing": [
            {"id": "proc-lotte-nh1033-mould-temp", "parameter": "Mould temperature", "min": 60, "max": 90, "unit": "°C", "condition": "Standard moulding representative range. LOTTE guidance is for material selection and is not an official specification or production recipe.", "claimType": "supplier-guidance", "sourceId": "src-lotte-nh1033-processing", "productionRecipe": false},
            {"id": "proc-lotte-nh1033-dry-temp", "parameter": "Dehumidifier drying temperature", "value": 80, "unit": "°C", "condition": "LOTTE representative supplier guidance; verify against current exact-grade source and site conditions.", "claimType": "supplier-guidance", "sourceId": "src-lotte-nh1033-processing", "productionRecipe": false},
            {"id": "proc-lotte-nh1033-dry-time", "parameter": "Dehumidifier drying time", "value": 3, "unit": "hr", "condition": "LOTTE representative supplier guidance; verify against current exact-grade source and site conditions.", "claimType": "supplier-guidance", "sourceId": "src-lotte-nh1033-processing", "productionRecipe": false},
            {"id": "proc-lotte-nh1033-moisture", "parameter": "Moisture after drying", "value": 0.04, "unit": "%", "condition": "LOTTE representative supplier guidance; verify against current exact-grade source and site conditions.", "claimType": "supplier-guidance", "sourceId": "src-lotte-nh1033-processing", "productionRecipe": false}
          ],
          "approvals": [],
          "lifecycle": {"status": "unknown", "checkedAt": "2026-09-03"},
          "sources": [
            {"id": "src-lotte-nh1033-iso", "publisher": "LOTTE Chemical", "title": "INFINO NH-1033 ISO Property", "url": "https://product.lottechem.com/en/advanced_materials/iso.do?grade=NH-1033", "kind": "manufacturer-datasheet", "retrievedAt": "2026-09-03"},
            {"id": "src-lotte-nh1033-processing", "publisher": "LOTTE Chemical", "title": "INFINO NH-1033 Processing Guide", "url": "https://product.lottechem.com/en/advanced_materials/terms.do?grade=NH-1033", "kind": "manufacturer-processing-guide", "retrievedAt": "2026-09-03"}
          ],
          "provenance": {"stage": "validated", "ingestedAt": "2026-09-03T00:00:00Z", "reviewedAt": "2026-09-03T00:00:00Z", "reviewer": "primary-source-web-review", "notes": "Official LOTTE English product-page pilot; unresolved values are omitted rather than inferred."}
        },
        {
          "schemaVersion": 1,
          "id": "mat-lotte-infino-nh-1034r",
          "manufacturer": {"id": "mfr-lotte-chemical", "name": "LOTTE Chemical", "country": "South Korea", "website": "https://www.lottechem.com/"},
          "brand": "INFINO",
          "grade": "NH-1034R",
          "aliases": [],
          "polymer": {"family": "PC/ABS", "blend": "PC/ABS"},
          "composition": {"flameRetardant": true, "notes": "Official LOTTE page describes E&E, Flame retardant."},
          "properties": [
            {"id": "obs-lotte-nh1034r-mfi", "property": "Melt Flow Index", "value": 40, "unit": "g/10min", "testMethod": "ISO 1133", "temperatureC": 220, "loadKg": 10, "direction": "not-applicable", "sourceId": "src-lotte-nh1034r-iso", "comparisonReady": true, "limitations": "LOTTE representative value for material selection only; not an official material specification or mould-design value."},
            {"id": "obs-lotte-nh1034r-shrink-md", "property": "Mould Shrinkage", "value": "0.4-0.7", "unit": "%", "testMethod": "ISO 294-4", "specimen": "2 mm", "direction": "flow", "sourceId": "src-lotte-nh1034r-iso", "comparisonReady": true, "limitations": "LOTTE representative value for material selection only; not an official material specification or mould-design value."},
            {"id": "obs-lotte-nh1034r-shrink-td", "property": "Mould Shrinkage", "value": "0.4-0.7", "unit": "%", "testMethod": "ISO 294-4", "specimen": "2 mm", "direction": "transverse", "sourceId": "src-lotte-nh1034r-iso", "comparisonReady": true, "limitations": "LOTTE representative value for material selection only; not an official material specification or mould-design value."},
            {"id": "obs-lotte-nh1034r-tensile-yield", "property": "Tensile Strength at Yield", "value": 55, "unit": "MPa", "testMethod": "ISO 527", "conditioning": "50 mm/min", "direction": "not-applicable", "sourceId": "src-lotte-nh1034r-iso", "comparisonReady": false, "limitations": "LOTTE representative value for material selection only; not an official material specification or mould-design value."}
          ],
          "processing": [],
          "approvals": [],
          "lifecycle": {"status": "unknown", "checkedAt": "2026-09-03"},
          "sources": [
            {"id": "src-lotte-nh1034r-iso", "publisher": "LOTTE Chemical", "title": "INFINO NH-1034R ISO Property", "url": "https://product.lottechem.com/en/advanced_materials/iso.do?grade=NH-1034R", "kind": "manufacturer-datasheet", "retrievedAt": "2026-09-03"}
          ],
          "provenance": {"stage": "validated", "ingestedAt": "2026-09-03T00:00:00Z", "reviewedAt": "2026-09-03T00:00:00Z", "reviewer": "primary-source-web-review", "notes": "Official LOTTE English product-page pilot; unresolved values are omitted rather than inferred."}
        },
        {
          "schemaVersion": 1,
          "id": "mat-lotte-infino-ae-3060-h",
          "manufacturer": {"id": "mfr-lotte-chemical", "name": "LOTTE Chemical", "country": "South Korea", "website": "https://www.lottechem.com/"},
          "brand": "INFINO",
          "grade": "AE-3060 H",
          "aliases": ["AE-3060  H", "AE-3060++H"],
          "polymer": {"family": "PC/PBT", "blend": "PC/PBT"},
          "composition": {"notes": "Official LOTTE page describes Automotive, General."},
          "properties": [
            {"id": "obs-lotte-ae3060h-mfi", "property": "Melt Flow Index", "value": 13, "unit": "g/10min", "testMethod": "ISO 1133", "temperatureC": 250, "loadKg": 5, "direction": "not-applicable", "sourceId": "src-lotte-ae3060h-iso", "comparisonReady": true, "limitations": "LOTTE representative value for material selection only; not an official material specification or mould-design value."},
            {"id": "obs-lotte-ae3060h-shrink-md", "property": "Mould Shrinkage", "value": "0.4-0.6", "unit": "%", "testMethod": "ISO 294-4", "specimen": "2 mm", "direction": "flow", "sourceId": "src-lotte-ae3060h-iso", "comparisonReady": true, "limitations": "LOTTE representative value for material selection only; not an official material specification or mould-design value."},
            {"id": "obs-lotte-ae3060h-shrink-td", "property": "Mould Shrinkage", "value": "0.4-0.6", "unit": "%", "testMethod": "ISO 294-4", "specimen": "2 mm", "direction": "transverse", "sourceId": "src-lotte-ae3060h-iso", "comparisonReady": true, "limitations": "LOTTE representative value for material selection only; not an official material specification or mould-design value."},
            {"id": "obs-lotte-ae3060h-hdt", "property": "Heat Deflection Temperature (unannealed)", "value": 92, "unit": "°C", "testMethod": "ISO 75-2", "specimen": "4.0 mm; 1.8 MPa", "direction": "not-applicable", "sourceId": "src-lotte-ae3060h-iso", "comparisonReady": false, "limitations": "LOTTE representative value for material selection only; not an official material specification or mould-design value."}
          ],
          "processing": [
            {"id": "proc-lotte-ae3060h-mould-temp", "parameter": "Mould temperature", "min": 40, "max": 60, "unit": "°C", "condition": "Standard moulding representative range. LOTTE guidance is for material selection and is not an official specification or production recipe.", "claimType": "supplier-guidance", "sourceId": "src-lotte-ae3060h-processing", "productionRecipe": false},
            {"id": "proc-lotte-ae3060h-dry-temp", "parameter": "Dehumidifier drying temperature", "value": 100, "unit": "°C", "condition": "LOTTE representative supplier guidance; verify against current exact-grade source and site conditions.", "claimType": "supplier-guidance", "sourceId": "src-lotte-ae3060h-processing", "productionRecipe": false},
            {"id": "proc-lotte-ae3060h-dry-time", "parameter": "Dehumidifier drying time", "value": 4, "unit": "hr", "condition": "LOTTE representative supplier guidance; verify against current exact-grade source and site conditions.", "claimType": "supplier-guidance", "sourceId": "src-lotte-ae3060h-processing", "productionRecipe": false},
            {"id": "proc-lotte-ae3060h-moisture", "parameter": "Moisture after drying", "value": "<0.05", "unit": "%", "condition": "LOTTE representative supplier guidance; verify against current exact-grade source and site conditions.", "claimType": "supplier-guidance", "sourceId": "src-lotte-ae3060h-processing", "productionRecipe": false}
          ],
          "approvals": [],
          "lifecycle": {"status": "unknown", "checkedAt": "2026-09-03"},
          "sources": [
            {"id": "src-lotte-ae3060h-iso", "publisher": "LOTTE Chemical", "title": "INFINO AE-3060 H ISO Property", "url": "https://product.lottechem.com/en/advanced_materials/iso.do?grade=AE-3060++H", "kind": "manufacturer-datasheet", "retrievedAt": "2026-09-03"},
            {"id": "src-lotte-ae3060h-processing", "publisher": "LOTTE Chemical", "title": "INFINO AE-3060 H Processing Guide", "url": "https://product.lottechem.com/en/advanced_materials/terms.do?grade=AE-3060++H", "kind": "manufacturer-processing-guide", "retrievedAt": "2026-09-03"}
          ],
          "provenance": {"stage": "validated", "ingestedAt": "2026-09-03T00:00:00Z", "reviewedAt": "2026-09-03T00:00:00Z", "reviewer": "primary-source-web-review", "notes": "Official LOTTE English product-page pilot; unresolved values are omitted rather than inferred."}
        },
        {
          "schemaVersion": 1,
          "id": "mat-lotte-infino-xp-2140c",
          "manufacturer": {"id": "mfr-lotte-chemical", "name": "LOTTE Chemical", "country": "South Korea", "website": "https://www.lottechem.com/"},
          "brand": "INFINO",
          "grade": "XP-2140C",
          "aliases": [],
          "polymer": {"family": "PPS/GF", "blend": "PPS/GF"},
          "composition": {"notes": "Official LOTTE resin type is PPS/GF; glass-fibre percentage is not inferred without a primary-source percentage claim."},
          "properties": [
            {"id": "obs-lotte-xp2140c-mfi", "property": "Melt Flow Index", "value": 83, "unit": "g/10min", "testMethod": "ISO 1133", "temperatureC": 316, "loadKg": 5, "direction": "not-applicable", "sourceId": "src-lotte-xp2140c-iso", "comparisonReady": true, "limitations": "LOTTE representative value for material selection only; not an official material specification or mould-design value."},
            {"id": "obs-lotte-xp2140c-tensile-yield", "property": "Tensile Strength at Yield", "value": 180, "unit": "MPa", "testMethod": "ISO 527", "conditioning": "5 mm/min", "direction": "not-applicable", "sourceId": "src-lotte-xp2140c-iso", "comparisonReady": false, "limitations": "LOTTE representative value for material selection only; not an official material specification or mould-design value."},
            {"id": "obs-lotte-xp2140c-tensile-modulus", "property": "Tensile Modulus", "value": 11400, "unit": "MPa", "testMethod": "ISO 527", "conditioning": "5 mm/min", "direction": "not-applicable", "sourceId": "src-lotte-xp2140c-iso", "comparisonReady": false, "limitations": "LOTTE representative value for material selection only; not an official material specification or mould-design value."},
            {"id": "obs-lotte-xp2140c-hdt", "property": "Heat Deflection Temperature (unannealed)", "value": 267, "unit": "°C", "testMethod": "ISO 75-2", "specimen": "4.0 mm; 1.8 MPa", "direction": "not-applicable", "sourceId": "src-lotte-xp2140c-iso", "comparisonReady": false, "limitations": "LOTTE representative value for material selection only; not an official material specification or mould-design value."}
          ],
          "processing": [
            {"id": "proc-lotte-xp2140c-mould-temp", "parameter": "Mould temperature", "min": 120, "max": 150, "unit": "°C", "condition": "LOTTE page displays 150 ~ 120; normalized to min/max ordering only. Representative guidance is not an official material specification or production recipe.", "claimType": "supplier-guidance", "sourceId": "src-lotte-xp2140c-processing", "productionRecipe": false},
            {"id": "proc-lotte-xp2140c-dry-temp", "parameter": "Dehumidifier drying temperature", "value": 120, "unit": "°C", "condition": "LOTTE representative supplier guidance; verify against current exact-grade source and site conditions.", "claimType": "supplier-guidance", "sourceId": "src-lotte-xp2140c-processing", "productionRecipe": false},
            {"id": "proc-lotte-xp2140c-dry-time", "parameter": "Dehumidifier drying time", "value": 4, "unit": "hr", "condition": "LOTTE representative supplier guidance; verify against current exact-grade source and site conditions.", "claimType": "supplier-guidance", "sourceId": "src-lotte-xp2140c-processing", "productionRecipe": false},
            {"id": "proc-lotte-xp2140c-moisture", "parameter": "Moisture after drying", "value": "<0.05", "unit": "%", "condition": "LOTTE representative supplier guidance; verify against current exact-grade source and site conditions.", "claimType": "supplier-guidance", "sourceId": "src-lotte-xp2140c-processing", "productionRecipe": false}
          ],
          "approvals": [],
          "lifecycle": {"status": "unknown", "checkedAt": "2026-09-03"},
          "sources": [
            {"id": "src-lotte-xp2140c-iso", "publisher": "LOTTE Chemical", "title": "INFINO XP-2140C ISO Property", "url": "https://product.lottechem.com/en/advanced_materials/iso.do?grade=XP-2140C", "kind": "manufacturer-datasheet", "retrievedAt": "2026-09-03"},
            {"id": "src-lotte-xp2140c-processing", "publisher": "LOTTE Chemical", "title": "INFINO XP-2140C Processing Guide", "url": "https://product.lottechem.com/en/advanced_materials/terms.do?grade=XP-2140C", "kind": "manufacturer-processing-guide", "retrievedAt": "2026-09-03"}
          ],
          "provenance": {"stage": "validated", "ingestedAt": "2026-09-03T00:00:00Z", "reviewedAt": "2026-09-03T00:00:00Z", "reviewer": "primary-source-web-review", "notes": "Official LOTTE English product-page pilot; unresolved values are omitted rather than inferred."}
        }
      ],
      "sourceQueue": []
    }
  ],
  "publicationGate": {"requiresPrimaryManufacturerSource": true, "allowsDirectStagingToRuntime": false},
  "notes": [
    "Four exact grades prove the source-backed staging to semantic-QA to compiled-runtime path before catalogue-scale ingestion.",
    "All observations come from official LOTTE English product pages retrieved 2026-09-03."
  ]
}

File: data/materials/staging/samyang-exact-grade-pilot-v1.json
{
  "schemaVersion": 1,
  "datasetId": "samyang-exact-grade-pilot-v1",
  "status": "validated-pilot",
  "manufacturers": [
    {
      "id": "mfr-samyang",
      "name": "Samyang Corporation",
      "country": "South Korea",
      "stage": "validated-pilot",
      "gradeRecords": [
        {
          "schemaVersion": 1,
          "id": "mat-samyang-trirex-vb3025g10",
          "manufacturer": {
            "id": "mfr-samyang",
            "name": "Samyang Corporation",
            "country": "South Korea",
            "website": "https://www.samyangcorp.com/en/"
          },
          "brand": "TRIREX",
          "grade": "VB3025G10",
          "aliases": [],
          "polymer": {
            "family": "PC",
            "morphology": "unknown"
          },
          "composition": {
            "flameRetardant": true,
            "notes": "Samyang's current grade listing identifies VB3025G10 as GF reinforced and flame-retardant V-2. No glass-fibre percentage is inferred from the grade name."
          },
          "properties": [
            {
              "id": "obs-samyang-vb3025g10-mfr",
              "property": "Melt Flow Rate",
              "value": 18,
              "unit": "g/10min",
              "testMethod": "ASTM D1238",
              "temperatureC": 300,
              "loadKg": 1.2,
              "direction": "not-applicable",
              "sourceId": "src-samyang-vb3025g10-exact",
              "sourcePage": "web",
              "comparisonReady": true,
              "limitations": "Samyang typical value obtained under the stated standard test method; may not apply under different application conditions."
            },
            {
              "id": "obs-samyang-vb3025g10-shrink",
              "property": "Mould Shrinkage",
              "value": "0.3-0.5",
              "unit": "%",
              "testMethod": "ASTM D955",
              "specimen": "3 mm thickness",
              "direction": "unknown",
              "sourceId": "src-samyang-vb3025g10-exact",
              "sourcePage": "web",
              "comparisonReady": false,
              "limitations": "Exact-grade D955 typical value; flow/transverse direction is not stated on the current Samyang page, so it is context-only rather than directly comparison-ready."
            }
          ],
          "processing": [
            {
              "id": "proc-samyang-vb3025g10-dry-temp",
              "parameter": "Drying temperature",
              "value": 120,
              "unit": "°C",
              "condition": "Samyang exact-grade general processing guidance; drying prior to processing is stated as essential for appearance and property performance.",
              "claimType": "supplier-guidance",
              "sourceId": "src-samyang-vb3025g10-exact",
              "sourcePage": "web",
              "productionRecipe": false
            },
            {
              "id": "proc-samyang-vb3025g10-dry-time",
              "parameter": "Drying time",
              "min": 3,
              "max": 4,
              "unit": "hr",
              "condition": "Samyang exact-grade general processing guidance; verify current supplier guidance and site material handling.",
              "claimType": "supplier-guidance",
              "sourceId": "src-samyang-vb3025g10-exact",
              "sourcePage": "web",
              "productionRecipe": false
            },
            {
              "id": "proc-samyang-vb3025g10-max-moisture",
              "parameter": "Maximum moisture content",
              "value": 0.02,
              "unit": "%",
              "condition": "Maximum moisture content in Samyang exact-grade processing guidance; not a production recipe.",
              "claimType": "supplier-limit",
              "sourceId": "src-samyang-vb3025g10-exact",
              "sourcePage": "web",
              "productionRecipe": false
            },
            {
              "id": "proc-samyang-vb3025g10-melt-temp",
              "parameter": "Melt temperature",
              "min": 290,
              "max": 310,
              "unit": "°C",
              "condition": "Samyang exact-grade general processing range; machine, mould and part conditions govern final settings.",
              "claimType": "supplier-guidance",
              "sourceId": "src-samyang-vb3025g10-exact",
              "sourcePage": "web",
              "productionRecipe": false
            },
            {
              "id": "proc-samyang-vb3025g10-mould-temp",
              "parameter": "Mould temperature",
              "min": 80,
              "max": 100,
              "unit": "°C",
              "condition": "Samyang exact-grade general processing range; machine, mould and part conditions govern final settings.",
              "claimType": "supplier-guidance",
              "sourceId": "src-samyang-vb3025g10-exact",
              "sourcePage": "web",
              "productionRecipe": false
            }
          ],
          "approvals": [],
          "lifecycle": {
            "status": "unknown",
            "checkedAt": "2026-09-29"
          },
          "sources": [
            {
              "id": "src-samyang-vb3025g10-exact",
              "publisher": "Samyang Corporation",
              "title": "TRIREX VB3025G10 exact-grade typical data and processing guide",
              "url": "https://samyangep.com/en/library/physical-table/view?brand=TRIREX&grade=VB3025G10",
              "kind": "manufacturer-datasheet",
              "revision": null,
              "documentDate": null,
              "retrievedAt": "2026-09-03"
            }
          ],
          "provenance": {
            "stage": "validated",
            "ingestedAt": "2026-09-03T00:00:00Z",
            "reviewedAt": "2026-09-29T00:00:00Z",
            "reviewer": "primary-source-web-review",
            "notes": "Current Samyang Advanced Materials exact-grade page reviewed. MFR retains ASTM D1238 temperature/load. D955 shrinkage remains context-only because the page does not state flow/transverse direction. Only core processing guidance is staged. Promoted on 2026-09-29 after confirming the record already retains explicit ASTM D1238 temperature/load for MFR and exact-grade manufacturer processing guidance; unresolved D955 direction remains context-only."
          }
        },
        {
          "schemaVersion": 1,
          "id": "mat-samyang-trirex-3025u",
          "manufacturer": {
            "id": "mfr-samyang",
            "name": "Samyang Corporation",
            "country": "South Korea",
            "website": "https://www.samyangcorp.com/en/"
          },
          "brand": "TRIREX",
          "grade": "3025U",
          "aliases": [],
          "polymer": {
            "family": "PC",
            "morphology": "unknown"
          },
          "composition": {
            "notes": "Samyang current exact-grade page identifies TRIREX 3025U as PC; no modifier percentage is inferred."
          },
          "properties": [
            {
              "id": "obs-samyang-3025u-mfr",
              "property": "Melt Flow Rate",
              "value": 10,
              "unit": "g/10min",
              "testMethod": "ASTM D1238",
              "temperatureC": 300,
              "loadKg": 1.2,
              "direction": "not-applicable",
              "sourceId": "src-samyang-3025u-exact",
              "sourcePage": "web",
              "comparisonReady": true,
              "limitations": "Samyang typical value obtained under the stated standard test method; may not apply under different application conditions."
            },
            {
              "id": "obs-samyang-3025u-shrink",
              "property": "Mould Shrinkage",
              "value": "0.5-0.7",
              "unit": "%",
              "testMethod": "ASTM D955",
              "specimen": "3 mm thickness",
              "direction": "unknown",
              "sourceId": "src-samyang-3025u-exact",
              "sourcePage": "web",
              "comparisonReady": false,
              "limitations": "Exact-grade D955 typical value; flow/transverse direction is not stated on the current Samyang page, so it is context-only rather than directly comparison-ready."
            }
          ],
          "processing": [
            {
              "id": "proc-samyang-3025u-dry-temp",
              "parameter": "Drying temperature",
              "value": 120,
              "unit": "°C",
              "condition": "Samyang exact-grade general processing guidance; drying prior to processing is stated as essential.",
              "claimType": "supplier-guidance",
              "sourceId": "src-samyang-3025u-exact",
              "sourcePage": "web",
              "productionRecipe": false
            },
            {
              "id": "proc-samyang-3025u-dry-time",
              "parameter": "Drying time",
              "min": 3,
              "max": 4,
              "unit": "hr",
              "condition": "Samyang exact-grade general processing guidance; verify current supplier guidance and site material handling.",
              "claimType": "supplier-guidance",
              "sourceId": "src-samyang-3025u-exact",
              "sourcePage": "web",
              "productionRecipe": false
            },
            {
              "id": "proc-samyang-3025u-max-moisture",
              "parameter": "Maximum moisture content",
              "value": 0.02,
              "unit": "%",
              "condition": "Maximum moisture content in Samyang exact-grade processing guidance; not a production recipe.",
              "claimType": "supplier-limit",
              "sourceId": "src-samyang-3025u-exact",
              "sourcePage": "web",
              "productionRecipe": false
            },
            {
              "id": "proc-samyang-3025u-melt-temp",
              "parameter": "Melt temperature",
              "min": 290,
              "max": 320,
              "unit": "°C",
              "condition": "Samyang exact-grade general processing range; machine, mould and part conditions govern final settings.",
              "claimType": "supplier-guidance",
              "sourceId": "src-samyang-3025u-exact",
              "sourcePage": "web",
              "productionRecipe": false
            },
            {
              "id": "proc-samyang-3025u-mould-temp",
              "parameter": "Mould temperature",
              "min": 80,
              "max": 100,
              "unit": "°C",
              "condition": "Samyang exact-grade general processing range; machine, mould and part conditions govern final settings.",
              "claimType": "supplier-guidance",
              "sourceId": "src-samyang-3025u-exact",
              "sourcePage": "web",
              "productionRecipe": false
            }
          ],
          "approvals": [],
          "lifecycle": {
            "status": "unknown",
            "checkedAt": "2026-09-29"
          },
          "sources": [
            {
              "id": "src-samyang-3025u-exact",
              "publisher": "Samyang Corporation",
              "title": "TRIREX 3025U exact-grade typical data and processing guide",
              "url": "https://www.samyangep.com/en/library/physical-table/view?brand=TRIREX&grade=3025U",
              "kind": "manufacturer-datasheet",
              "revision": null,
              "documentDate": null,
              "retrievedAt": "2026-09-03"
            }
          ],
          "provenance": {
            "stage": "validated",
            "ingestedAt": "2026-09-03T00:00:00Z",
            "reviewedAt": "2026-09-29T00:00:00Z",
            "reviewer": "primary-source-web-review",
            "notes": "Current Samyang Advanced Materials exact-grade page reviewed. MFR retains ASTM D1238 temperature/load; shrinkage direction is unresolved and therefore not comparison-ready. Promoted on 2026-09-29 after confirming the record already retains explicit ASTM D1238 temperature/load for MFR and exact-grade manufacturer processing guidance; unresolved D955 direction remains context-only."
          }
        },
        {
          "schemaVersion": 1,
          "id": "mat-samyang-triloy-210",
          "manufacturer": {
            "id": "mfr-samyang",
            "name": "Samyang Corporation",
            "country": "South Korea",
            "website": "https://www.samyangcorp.com/en/"
          },
          "brand": "TRILOY",
          "grade": "210",
          "aliases": [],
          "polymer": {
            "family": "PC/ABS",
            "blend": "PC/ABS",
            "morphology": "unknown"
          },
          "composition": {
            "notes": "Samyang current exact-grade page identifies TRILOY 210 as PC/ABS; no constituent percentages are inferred."
          },
          "properties": [
            {
              "id": "obs-samyang-triloy210-mfr",
              "property": "Melt Flow Rate",
              "value": 6,
              "unit": "g/10min",
              "testMethod": "ASTM D1238",
              "temperatureC": 250,
              "loadKg": 5,
              "direction": "not-applicable",
              "sourceId": "src-samyang-triloy210-exact",
              "sourcePage": "web",
              "comparisonReady": true,
              "limitations": "Samyang typical value obtained under the stated standard test method; may not apply under different application conditions."
            },
            {
              "id": "obs-samyang-triloy210-shrink",
              "property": "Mould Shrinkage",
              "value": "0.5-0.7",
              "unit": "%",
              "testMethod": "ASTM D955",
              "specimen": "3 mm thickness",
              "direction": "unknown",
              "sourceId": "src-samyang-triloy210-exact",
              "sourcePage": "web",
              "comparisonReady": false,
              "limitations": "Exact-grade D955 typical value; flow/transverse direction is not stated on the current Samyang page, so it is context-only."
            }
          ],
          "processing": [
            {
              "id": "proc-samyang-triloy210-dry-temp",
              "parameter": "Drying temperature",
              "min": 90,
              "max": 100,
              "unit": "°C",
              "condition": "Samyang exact-grade general processing guidance; drying prior to processing is stated as essential.",
              "claimType": "supplier-guidance",
              "sourceId": "src-samyang-triloy210-exact",
              "sourcePage": "web",
              "productionRecipe": false
            },
            {
              "id": "proc-samyang-triloy210-dry-time",
              "parameter": "Drying time",
              "min": 3,
              "max": 5,
              "unit": "hr",
              "condition": "Samyang exact-grade general processing guidance; verify current supplier guidance and site material handling.",
              "claimType": "supplier-guidance",
              "sourceId": "src-samyang-triloy210-exact",
              "sourcePage": "web",
              "productionRecipe": false
            },
            {
              "id": "proc-samyang-triloy210-max-moisture",
              "parameter": "Maximum moisture content",
              "value": 0.02,
              "unit": "%",
              "condition": "Maximum moisture content in Samyang exact-grade processing guidance; not a production recipe.",
              "claimType": "supplier-limit",
              "sourceId": "src-samyang-triloy210-exact",
              "sourcePage": "web",
              "productionRecipe": false
            },
            {
              "id": "proc-samyang-triloy210-melt-temp",
              "parameter": "Melt temperature",
              "min": 260,
              "max": 280,
              "unit": "°C",
              "condition": "Samyang exact-grade general processing range; machine, mould and part conditions govern final settings.",
              "claimType": "supplier-guidance",
              "sourceId": "src-samyang-triloy210-exact",
              "sourcePage": "web",
              "productionRecipe": false
            },
            {
              "id": "proc-samyang-triloy210-mould-temp",
              "parameter": "Mould temperature",
              "min": 60,
              "max": 90,
              "unit": "°C",
              "condition": "Samyang exact-grade general processing range; machine, mould and part conditions govern final settings.",
              "claimType": "supplier-guidance",
              "sourceId": "src-samyang-triloy210-exact",
              "sourcePage": "web",
              "productionRecipe": false
            }
          ],
          "approvals": [],
          "lifecycle": {
            "status": "unknown",
            "checkedAt": "2026-09-29"
          },
          "sources": [
            {
              "id": "src-samyang-triloy210-exact",
              "publisher": "Samyang Corporation",
              "title": "TRILOY 210 exact-grade typical data and processing guide",
              "url": "https://www.samyangep.com/en/product-finder/view?brand=TRILOY&grade=210",
              "kind": "manufacturer-datasheet",
              "revision": null,
              "documentDate": null,
              "retrievedAt": "2026-09-03"
            }
          ],
          "provenance": {
            "stage": "validated",
            "ingestedAt": "2026-09-03T00:00:00Z",
            "reviewedAt": "2026-09-29T00:00:00Z",
            "reviewer": "primary-source-web-review",
            "notes": "Current Samyang Advanced Materials exact-grade page reviewed. MFR retains ASTM D1238 temperature/load; shrinkage direction is unresolved and therefore not comparison-ready. Promoted on 2026-09-29 after confirming the record already retains explicit ASTM D1238 temperature/load for MFR and exact-grade manufacturer processing guidance; unresolved D955 direction remains context-only."
          }
        },
        {
          "schemaVersion": 1,
          "id": "mat-samyang-triloy-410",
          "manufacturer": {
            "id": "mfr-samyang",
            "name": "Samyang Corporation",
            "country": "South Korea",
            "website": "https://www.samyangcorp.com/en/"
          },
          "brand": "TRILOY",
          "grade": "410",
          "aliases": [],
          "polymer": {
            "family": "PC/PET",
            "blend": "PC/PET",
            "morphology": "unknown"
          },
          "composition": {
            "notes": "Samyang current exact-grade page identifies TRILOY 410 as PC/PET; no constituent percentages are inferred."
          },
          "properties": [
            {
              "id": "obs-samyang-triloy410-mfr",
              "property": "Melt Flow Rate",
              "value": 17,
              "unit": "g/10min",
              "testMethod": "ASTM D1238",
              "temperatureC": 250,
              "loadKg": 3.8,
              "direction": "not-applicable",
              "sourceId": "src-samyang-triloy410-exact",
              "sourcePage": "web",
              "comparisonReady": true,
              "limitations": "Samyang typical value obtained under the stated standard test method; may not apply under different application conditions."
            },
            {
              "id": "obs-samyang-triloy410-shrink",
              "property": "Mould Shrinkage",
              "value": "0.7-1.2",
              "unit": "%",
              "testMethod": "ASTM D955",
              "specimen": "3 mm thickness",
              "direction": "unknown",
              "sourceId": "src-samyang-triloy410-exact",
              "sourcePage": "web",
              "comparisonReady": false,
              "limitations": "Exact-grade D955 typical value; flow/transverse direction is not stated on the current Samyang page, so it is context-only."
            }
          ],
          "processing": [
            {
              "id": "proc-samyang-triloy410-dry-temp",
              "parameter": "Drying temperature",
              "min": 100,
              "max": 110,
              "unit": "°C",
              "condition": "Samyang exact-grade general processing guidance; drying prior to processing is stated as essential.",
              "claimType": "supplier-guidance",
              "sourceId": "src-samyang-triloy410-exact",
              "sourcePage": "web",
              "productionRecipe": false
            },
            {
              "id": "proc-samyang-triloy410-dry-time",
              "parameter": "Drying time",
              "min": 3,
              "max": 4,
              "unit": "hr",
              "condition": "Samyang exact-grade general processing guidance; verify current supplier guidance and site material handling.",
              "claimType": "supplier-guidance",
              "sourceId": "src-samyang-triloy410-exact",
              "sourcePage": "web",
              "productionRecipe": false
            },
            {
              "id": "proc-samyang-triloy410-max-moisture",
              "parameter": "Maximum moisture content",
              "value": 0.02,
              "unit": "%",
              "condition": "Maximum moisture content in Samyang exact-grade processing guidance; not a production recipe.",
              "claimType": "supplier-limit",
              "sourceId": "src-samyang-triloy410-exact",
              "sourcePage": "web",
              "productionRecipe": false
            },
            {
              "id": "proc-samyang-triloy410-melt-temp",
              "parameter": "Melt temperature",
              "min": 260,
              "max": 280,
              "unit": "°C",
              "condition": "Samyang exact-grade general processing range; machine, mould and part conditions govern final settings.",
              "claimType": "supplier-guidance",
              "sourceId": "src-samyang-triloy410-exact",
              "sourcePage": "web",
              "productionRecipe": false
            },
            {
              "id": "proc-samyang-triloy410-mould-temp",
              "parameter": "Mould temperature",
              "min": 60,
              "max": 90,
              "unit": "°C",
              "condition": "Samyang exact-grade general processing range; machine, mould and part conditions govern final settings.",
              "claimType": "supplier-guidance",
              "sourceId": "src-samyang-triloy410-exact",
              "sourcePage": "web",
              "productionRecipe": false
            }
          ],
          "approvals": [],
          "lifecycle": {
            "status": "unknown",
            "checkedAt": "2026-09-29"
          },
          "sources": [
            {
              "id": "src-samyang-triloy410-exact",
              "publisher": "Samyang Corporation",
              "title": "TRILOY 410 exact-grade typical data and processing guide",
              "url": "https://www.samyangep.com/en/product-finder/view?brand=TRILOY&grade=410",
              "kind": "manufacturer-datasheet",
              "revision": null,
              "documentDate": null,
              "retrievedAt": "2026-09-03"
            }
          ],
          "provenance": {
            "stage": "validated",
            "ingestedAt": "2026-09-03T00:00:00Z",
            "reviewedAt": "2026-09-29T00:00:00Z",
            "reviewer": "primary-source-web-review",
            "notes": "Current Samyang Advanced Materials exact-grade page reviewed. MFR retains ASTM D1238 temperature/load; shrinkage direction is unresolved and therefore not comparison-ready. Promoted on 2026-09-29 after confirming the record already retains explicit ASTM D1238 temperature/load for MFR and exact-grade manufacturer processing guidance; unresolved D955 direction remains context-only."
          }
        }
      ]
    }
  ],
  "reviewedAt": "2026-09-29"
}
