Repository: connorth3-lgtm/Injection-moulding-app-

# MouldMaster Academy

MouldMaster Academy is an open-source injection-moulding learning platform covering beginner foundations through advanced process engineering, troubleshooting, materials, statistics, tooling, automation and jurisdiction-aware safety learning.

## Open source

Repository-owned source code, documentation and original project assets are licensed under **Apache License 2.0** unless a file explicitly states otherwise. Apache-2.0 includes an express contributor patent licence.

See:
- `LICENSE`
- `OPEN_SOURCE_AND_PATENT_POLICY.md`
- `THIRD_PARTY_NOTICES.md`
- `CONTRIBUTING.md`
- `SECURITY.md`

File: data/materials/staging/apac-material-grade-expansion-20261108-v29.json (part 2 of 6)
{
              "limitations": "Manufacturer-reported typical value; absolute-dry conditioning or moulded specimen thickness is retained where stated."
            },
            {
              "id": "obs-kuraray-genestar-n1006a-tensile",
              "property": "Tensile Strength",
              "value": 50,
              "unit": "MPa",
              "testMethod": "ISO 527",
              "temperatureC": null,
              "loadKg": null,
              "specimen": null,
              "conditioning": "absolutely dry",
              "direction": "not-applicable",
              "sourceId": "src-kuraray-n1006a-apac20261108",
              "sourcePage": "exact-grade data table",
              "comparisonReady": false,
              "limitations": "Manufacturer-reported typical value; absolute-dry conditioning or moulded specimen thickness is retained where stated."
            },
            {
              "id": "obs-kuraray-genestar-n1006a-flexural",
              "property": "Flexural Strength",
              "value": 70,
              "unit": "MPa",
              "testMethod": "ISO 178",
              "temperatureC": null,
              "loadKg": null,
              "specimen": null,
              "conditioning": "absolutely dry",
              "direction": "not-applicable",
              "sourceId": "src-kuraray-n1006a-apac20261108",
              "sourcePage": "exact-grade data table",
              "comparisonReady": false,
              "limitations": "Manufacturer-reported typical value; absolute-dry conditioning or moulded specimen thickness is retained where stated."
            },
            {
              "id": "obs-kuraray-genestar-n1006a-flexmod",
              "property": "Flexural Modulus",
              "value": 1500,
              "unit": "MPa",
              "testMethod": "ISO 178",
              "temperatureC": null,
              "loadKg": null,
              "specimen": null,
              "conditioning": "absolutely dry",
              "direction": "not-applicable",
              "sourceId": "src-kuraray-n1006a-apac20261108",
              "sourcePage": "exact-grade data table",
              "comparisonReady": false,
              "limitations": "Manufacturer-reported typical value; absolute-dry conditioning or moulded specimen thickness is retained where stated."
            },
            {
              "id": "obs-kuraray-genestar-n1006a-melt",
              "property": "Melting Point",
              "value": 300,
              "unit": "°C",
              "testMethod": "ISO 11357-3",
              "temperatureC": null,
              "loadKg": null,
              "specimen": null,
              "conditioning": null,
              "direction": "not-applicable",
              "sourceId": "src-kuraray-n1006a-apac20261108",
              "sourcePage": "exact-grade data table",
              "comparisonReady": false,
              "limitations": "Manufacturer-reported typical value; absolute-dry conditioning or moulded specimen thickness is retained where stated."
            },
            {
              "id": "obs-kuraray-genestar-n1006a-shrinkflow",
              "property": "Mould Shrinkage",
              "value": 1.4,
              "unit": "%",
              "testMethod": "ISO 294-4",
              "temperatureC": null,
              "loadKg": null,
              "specimen": "2 mm plaque",
              "conditioning": "2 mm specimen",
              "direction": "flow",
              "sourceId": "src-kuraray-n1006a-apac20261108",
              "sourcePage": "exact-grade data table",
              "comparisonReady": false,
              "limitations": "Manufacturer-reported typical value; absolute-dry conditioning or moulded specimen thickness is retained where stated."
            },
            {
              "id": "obs-kuraray-genestar-n1006a-shrinktrans",
              "property": "Mould Shrinkage",
              "value": 1.5,
              "unit": "%",
              "testMethod": "ISO 294-4",
              "temperatureC": null,
              "loadKg": null,
              "specimen": "2 mm plaque",
              "conditioning": "2 mm specimen",
              "direction": "transverse",
              "sourceId": "src-kuraray-n1006a-apac20261108",
              "sourcePage": "exact-grade data table",
              "comparisonReady": false,
              "limitations": "Manufacturer-reported typical value; absolute-dry conditioning or moulded specimen thickness is retained where stated."
            }
          ],
          "processing": [],
          "approvals": [],
          "lifecycle": {
            "status": "unknown",
            "checkedAt": "2026-11-08"
          },
          "sources": [
            {
              "id": "src-kuraray-n1006a-apac20261108",
              "publisher": "Kuraray",
              "title": "GENESTAR N1006A grade information",
              "url": "https://genestar.kuraray.com/en/grades/n1006a/",
              "kind": "manufacturer-datasheet",
              "revision": null,
              "documentDate": null,
              "retrievedAt": "2026-11-08"
            }
          ],
          "provenance": {
            "stage": "validated",
            "ingestedAt": "2026-11-08T00:00:00Z",
            "reviewedAt": "2026-11-08T00:00:00Z",
            "reviewer": "primary-source-web-review",
            "notes": "Kuraray exact-grade information confirms this commercial PA9T identity. Numeric observations are copied from the manufacturer grade table and remain context-only where specimen/conditioning details are incomplete. No process recipe is inferred."
          }
        },
        {
          "schemaVersion": 1,
          "id": "mat-kuraray-genestar-g1301a",
          "manufacturer": {
            "id": "mfr-kuraray",
            "name": "Kuraray",
            "country": "Japan",
            "website": "https://www.kuraray.com/"
          },
          "brand": "GENESTAR",
          "grade": "G1301A",
          "aliases": [],
          "polymer": {
            "family": "PA9T",
            "morphology": "semi-crystalline"
          },
          "composition": {
            "notes": "Kuraray identifies this as a GENESTAR PA9T injection-moulding grade. Glass-fibre reinforcement is stated in the manufacturer grade data; percentage is recorded from that source.",
            "glassFibrePct": 30
          },
          "properties": [
            {
              "id": "obs-kuraray-genestar-g1301a-water",
              "property": "Water Absorption",
              "value": 0.19,
              "unit": "%",
              "testMethod": "ISO 62",
              "temperatureC": null,
              "loadKg": null,
              "specimen": null,
              "conditioning": "24 h in water",
              "direction": "not-applicable",
              "sourceId": "src-kuraray-g1301a-apac20261108",
              "sourcePage": "exact-grade data table",
              "comparisonReady": false,
              "limitations": "Manufacturer-reported typical value; absolute-dry conditioning or moulded specimen thickness is retained where stated."
            },
            {
              "id": "obs-kuraray-genestar-g1301a-tensile",
              "property": "Tensile Strength",
              "value": 175,
              "unit": "MPa",
              "testMethod": "ISO 527",
              "temperatureC": null,
              "loadKg": null,
              "specimen": null,
              "conditioning": "absolutely dry",
              "direction": "not-applicable",
              "sourceId": "src-kuraray-g1301a-apac20261108",
              "sourcePage": "exact-grade data table",
              "comparisonReady": false,
              "limitations": "Manufacturer-reported typical value; absolute-dry conditioning or moulded specimen thickness is retained where stated."
            },
            {
              "id": "obs-kuraray-genestar-g1301a-flexural",
              "property": "Flexural Strength",
              "value": 250,
              "unit": "MPa",
              "testMethod": "ISO 178",
              "temperatureC": null,
              "loadKg": null,
              "specimen": null,
              "conditioning": "absolutely dry",
              "direction": "not-applicable",
              "sourceId": "src-kuraray-g1301a-apac20261108",
              "sourcePage": "exact-grade data table",
              "comparisonReady": false,
              "limitations": "Manufacturer-reported typical value; absolute-dry conditioning or moulded specimen thickness is retained where stated."
            },
            {
              "id": "obs-kuraray-genestar-g1301a-flexmod",
              "property": "Flexural Modulus",
              "value": 8200,
              "unit": "MPa",
              "testMethod": "ISO 178",
              "temperatureC": null,
              "loadKg": null,
              "specimen": null,
              "conditioning": "absolutely dry",
              "direction": "not-applicable",
              "sourceId": "src-kuraray-g1301a-apac20261108",
              "sourcePage": "exact-grade data table",
              "comparisonReady": false,
              "limitations": "Manufacturer-reported typical value; absolute-dry conditioning or moulded specimen thickness is retained where stated."
            },
            {
              "id": "obs-kuraray-genestar-g1301a-melt",
              "property": "Melting Point",
              "value": 300,
              "unit": "°C",
              "testMethod": "ISO 11357-3",
              "temperatureC": null,
              "loadKg": null,
              "specimen": null,
              "conditioning": null,
              "direction": "not-applicable",
              "sourceId": "src-kuraray-g1301a-apac20261108",
              "sourcePage": "exact-grade data table",
              "comparisonReady": false,
              "limitations": "Manufacturer-reported typical value; absolute-dry conditioning or moulded specimen thickness is retained where stated."
            },
            {
              "id": "obs-kuraray-genestar-g1301a-shrinkflow",
              "property": "Mould Shrinkage",
              "value": 0.3,
              "unit": "%",
              "testMethod": "ISO 294-4",
              "temperatureC": null,
              "loadKg": null,
              "specimen": "2 mm plaque",
              "conditioning": "2 mm specimen",
              "direction": "flow",
              "sourceId": "src-kuraray-g1301a-apac20261108",
              "sourcePage": "exact-grade data table",
              "comparisonReady": false,
              "limitations": "Manufacturer-reported typical value; absolute-dry conditioning or moulded specimen thickness is retained where stated."
            },
            {
              "id": "obs-kuraray-genestar-g1301a-shrinktrans",
              "property": "Mould Shrinkage",
              "value": 0.9,
              "unit": "%",
              "testMethod": "ISO 294-4",
              "temperatureC": null,
              "loadKg": null,
              "specimen": "2 mm plaque",
              "conditioning": "2 mm specimen",
              "direction": "transverse",
              "sourceId": "src-kuraray-g1301a-apac20261108",
              "sourcePage": "exact-grade data table",
              "comparisonReady": false,
              "limitations": "Manufacturer-reported typical value; absolute-dry conditioning or moulded specimen thickness is retained where stated."
            }
          ],
          "processing": [],
          "approvals": [],
          "lifecycle": {
            "status": "unknown",
            "checkedAt": "2026-11-08"
          },
          "sources": [
            {
              "id": "src-kuraray-g1301a-apac20261108",
              "publisher": "Kuraray",
              "title": "GENESTAR G1301A grade information",
              "url": "https://genestar.kuraray.com/en/grades/g1301a/",
              "kind": "manufacturer-datasheet",
              "revision": null,
              "documentDate": null,
              "retrievedAt": "2026-11-08"
            }
          ],
          "provenance": {
            "stage": "validated",
            "ingestedAt": "2026-11-08T00:00:00Z",
            "reviewedAt": "2026-11-08T00:00:00Z",
            "reviewer": "primary-source-web-review",
            "notes": "Kuraray exact-grade information confirms this commercial PA9T identity. Numeric observations are copied from the manufacturer grade table and remain context-only where specimen/conditioning details are incomplete. No process recipe is inferred."
          }
        },
        {
          "schemaVersion": 1,
          "id": "mat-kuraray-genestar-g1352a",
          "manufacturer": {
            "id": "mfr-kuraray",
            "name": "Kuraray",
            "country": "Japan",
            "website": "https://www.kuraray.com/"
          },
          "brand": "GENESTAR",
          "grade": "G1352A",
          "aliases": [],
          "polymer": {
            "family": "PA9T",
            "morphology": "semi-crystalline"
          },
          "composition": {
            "notes": "Kuraray identifies this as a GENESTAR PA9T injection-moulding grade. Glass-fibre reinforcement is stated in the manufacturer grade data; percentage is recorded from that source.",
            "glassFibrePct": 35
          },
          "properties": [
            {
              "id": "obs-kuraray-genestar-g1352a-water",
              "property": "Water Absorption",
              "value": 0.14,
              "unit": "%",
              "testMethod": "ISO 62",
              "temperatureC": null,
              "loadKg": null,
              "specimen": null,
              "conditioning": "24 h in water",
              "direction": "not-applicable",
              "sourceId": "src-kuraray-g1352a-apac20261108",
              "sourcePage": "exact-grade data table",
              "comparisonReady": false,
              "limitations": "Manufacturer-reported typical value; absolute-dry conditioning or moulded specimen thickness is retained where stated."
            },
            {
              "id": "obs-kuraray-genestar-g1352a-tensile",
              "property": "Tensile Strength",
              "value": 200,
              "unit": "MPa",
              "testMethod": "ISO 527",
              "temperatureC": null,
              "loadKg": null,
              "specimen": null,
              "conditioning": "absolutely dry",
              "direction": "not-applicable",
              "sourceId": "src-kuraray-g1352a-apac20261108",
              "sourcePage": "exact-grade data table",
              "comparisonReady": false,
              "limitations": "Manufacturer-reported typical value; absolute-dry conditioning or moulded specimen thickness is retained where stated."
            },
            {
              "id": "obs-kuraray-genestar-g1352a-flexural",
              "property": "Flexural Strength",
              "value": 290,
              "unit": "MPa",
              "testMethod": "ISO 178",
              "temperatureC": null,
              "loadKg": null,
              "specimen": null,
              "conditioning": "absolutely dry",
              "direction": "not-applicable",
              "sourceId": "src-kuraray-g1352a-apac20261108",
              "sourcePage": "exact-grade data table",
              "comparisonReady": false,
              "limitations": "Manufacturer-reported typical value; absolute-dry conditioning or moulded specimen thickness is retained where stated."
            },
            {
              "id": "obs-kuraray-genestar-g1352a-flexmod",
              "property": "Flexural Modulus",
              "value": 10700,
              "unit": "MPa",
              "testMethod": "ISO 178",
              "temperatureC": null,
              "loadKg": null,
              "specimen": null,
              "conditioning": "absolutely dry",
              "direction": "not-applicable",
              "sourceId": "src-kuraray-g1352a-apac20261108",
              "sourcePage": "exact-grade data table",
              "comparisonReady": false,
              "limitations": "Manufacturer-reported typical value; absolute-dry conditioning or moulded specimen thickness is retained where stated."
            },
            {
              "id": "obs-kuraray-genestar-g1352a-melt",
              "property": "Melting Point",
              "value": 300,
              "unit": "°C",
              "testMethod": "ISO 11357-3",
              "temperatureC": null,
              "loadKg": null,
              "specimen": null,
              "conditioning": null,
              "direction": "not-applicable",
              "sourceId": "src-kuraray-g1352a-apac20261108",
              "sourcePage": "exact-grade data table",
              "comparisonReady": false,
              "limitations": "Manufacturer-reported typical value; absolute-dry conditioning or moulded specimen thickness is retained where stated."
            },
            {
              "id": "obs-kuraray-genestar-g1352a-shrinkflow",
              "property": "Mould Shrinkage",
              "value": 0.2,
              "unit": "%",
              "testMethod": "ISO 294-4",
              "temperatureC": null,
              "loadKg": null,
              "specimen": "2 mm plaque",
              "conditioning": "2 mm specimen",
              "direction": "flow",
              "sourceId": "src-kuraray-g1352a-apac20261108",
              "sourcePage": "exact-grade data table",
              "comparisonReady": false,
              "limitations": "Manufacturer-reported typical value; absolute-dry conditioning or moulded specimen thickness is retained where stated."
            },
            {
              "id": "obs-kuraray-genestar-g1352a-shrinktrans",
              "property": "Mould Shrinkage",
              "value": 0.8,
              "unit": "%",
              "testMethod": "ISO 294-4",
              "temperatureC": null,
              "loadKg": null,
              "specimen": "2 mm plaque",
              "conditioning": "2 mm specimen",
              "direction": "transverse",
              "sourceId": "src-kuraray-g1352a-apac20261108",
              "sourcePage": "exact-grade data table",
              "comparisonReady": false,
              "limitations": "Manufacturer-reported typical value; absolute-dry conditioning or moulded specimen thickness is retained where stated."
            }
          ],
          "processing": [],
          "approvals": [],
          "lifecycle": {
            "status": "unknown",
            "checkedAt": "2026-11-08"
          },
          "sources": [
            {
              "id": "src-kuraray-g1352a-apac20261108",
              "publisher": "Kuraray",
              "title": "GENESTAR G1352A grade information",
              "url": "https://genestar.kuraray.com/en/grades/g1352a/",
              "kind": "manufacturer-datasheet",
              "revision": null,
              "documentDate": null,
              "retrievedAt": "2026-11-08"
            }
          ],
          "provenance": {
            "stage": "validated",
            "ingestedAt": "2026-11-08T00:00:00Z",
            "reviewedAt": "2026-11-08T00:00:00Z",
            "reviewer": "primary-source-web-review",
            "notes": "Kuraray exact-grade information confirms this commercial PA9T identity. Numeric observations are copied from the manufacturer grade table and remain context-only where specimen/conditioning details are incomplete. No process recipe is inferred."
          }
        },
        {
          "schemaVersion": 1,
          "id": "mat-kuraray-genestar-gl1350a",
          "manufacturer": {
            "id": "mfr-kuraray",
            "name": "Kuraray",
            "country": "Japan",
            "website": "https://www.kuraray.com/"
          },
          "brand": "GENESTAR",
          "grade": "GL1350A",
          "aliases": [],
          "polymer": {
            "family": "PA9T",
            "morphology": "semi-crystalline"
          },
          "composition": {
            "notes": "Kuraray identifies this as a GENESTAR PA9T injection-moulding grade. Glass-fibre reinforcement is stated in the manufacturer grade data; percentage is recorded from that source.",
            "glassFibrePct": 35
          },
          "properties": [
            {
              "id": "obs-kuraray-genestar-gl1350a-water",
              "property": "Water Absorption",
              "value": 0.19,
              "unit": "%",
              "testMethod": "ISO 62",
              "temperatureC": null,
              "loadKg": null,
              "specimen": null,
              "conditioning": "24 h in water",
              "direction": "not-applicable",
              "sourceId": "src-kuraray-gl1350a-apac20261108",
              "sourcePage": "exact-grade data table",
              "comparisonReady": false,
              "limitations": "Manufacturer-reported typical value; absolute-dry conditioning or moulded specimen thickness is retained where stated."
            },
            {
              "id": "obs-kuraray-genestar-gl1350a-tensile",
              "property": "Tensile Strength",
              "value": 200,
              "unit": "MPa",
              "testMethod": "ISO 527",
              "temperatureC": null,
              "loadKg": null,
              "specimen": null,
              "conditioning": "absolutely dry",
              "direction": "not-applicable",
              "sourceId": "src-kuraray-gl1350a-apac20261108",
              "sourcePage": "exact-grade data table",
              "comparisonReady": false,
              "limitations": "Manufacturer-reported typical value; absolute-dry conditioning or moulded specimen thickness is retained where stated."
            },
            {
              "id": "obs-kuraray-genestar-gl1350a-flexural",
              "property": "Flexural Strength",
              "value": 290,
              "unit": "MPa",
              "testMethod": "ISO 178",
              "temperatureC": null,
              "loadKg": null,
              "specimen": null,
              "conditioning": "absolutely dry",
              "direction": "not-applicable",
              "sourceId": "src-kuraray-gl1350a-apac20261108",
              "sourcePage": "exact-grade data table",
              "comparisonReady": false,
              "limitations": "Manufacturer-reported typical value; absolute-dry conditioning or moulded specimen thickness is retained where stated."
            },
            {
              "id": "obs-kuraray-genestar-gl1350a-flexmod",
              "property": "Flexural Modulus",
              "value": 10000,
              "unit": "MPa",
              "testMethod": "ISO 178",
              "temperatureC": null,
              "loadKg": null,
              "specimen": null,
              "conditioning": "absolutely dry",
              "direction": "not-applicable",
              "sourceId": "src-kuraray-gl1350a-apac20261108",
              "sourcePage": "exact-grade data table",
              "comparisonReady": false,
              "limitations": "Manufacturer-reported typical value; absolute-dry conditioning or moulded specimen thickness is retained where stated."
            },
            {
              "id": "obs-kuraray-genestar-gl1350a-melt",
              "property": "Melting Point",
              "value": 300,
              "unit": "°C",
              "testMethod": "ISO 11357-3",
              "temperatureC": null,
              "loadKg": null,
              "specimen": null,
              "conditioning": null,
              "direction": "not-applicable",
              "sourceId": "src-kuraray-gl1350a-apac20261108",
              "sourcePage": "exact-grade data table",
              "comparisonReady": false,
              "limitations": "Manufacturer-reported typical value; absolute-dry conditioning or moulded specimen thickness is retained where stated."
            },
            {
              "id": "obs-kuraray-genestar-gl1350a-shrinkflow",
              "property": "Mould Shrinkage",
              "value": 0.3,
              "unit": "%",
              "testMethod": "ISO 294-4",
              "temperatureC": null,
              "loadKg": null,
              "specimen": "2 mm plaque",
              "conditioning": "2 mm specimen",
              "direction": "flow",
              "sourceId": "src-kuraray-gl1350a-apac20261108",
              "sourcePage": "exact-grade data table",
              "comparisonReady": false,
              "limitations": "Manufacturer-reported typical value; absolute-dry conditioning or moulded specimen thickness is retained where stated."
            },
            {
              "id": "obs-kuraray-genestar-gl1350a-shrinktrans",
              "property": "Mould Shrinkage",
              "value": 0.9,
              "unit": "%",
              "testMethod": "ISO 294-4",
              "temperatureC": null,
              "loadKg": null,
              "specimen": "2 mm plaque",
              "conditioning": "2 mm specimen",
              "direction": "transverse",
              "sourceId": "src-kuraray-gl1350a-apac20261108",
              "sourcePage": "exact-grade data table",
              "comparisonReady": false,
              "limitations": "Manufacturer-reported typical value; absolute-dry conditioning or moulded specimen thickness is retained where stated."
            }
          ],
          "processing": [],
          "approvals": [],
          "lifecycle": {
            "status": "unknown",
            "checkedAt": "2026-11-08"
          },
          "sources": [
            {
              "id": "src-kuraray-gl1350a-apac20261108",
              "publisher": "Kuraray",
              "title": "GENESTAR GL1350A grade information",
              "url": "https://genestar.kuraray.com/en/grades/gl1350a/",
              "kind": "manufacturer-datasheet",
              "revision": null,
              "documentDate": null,
              "retrievedAt": "2026-11-08"
            }
          ],
          "provenance": {
            "stage": "validated",
            "ingestedAt": "2026-11-08T00:00:00Z",
            "reviewedAt": "2026-11-08T00:00:00Z",
            "reviewer": "primary-source-web-review",
            "notes": "Kuraray exact-grade information confirms this commercial PA9T identity. Numeric observations are copied from the manufacturer grade table and remain context-only where specimen/conditioning details are incomplete. No process recipe is inferred."
          }
        },
        {
          "schemaVersion": 1,
          "id": "mat-kuraray-genestar-g1350a-m32t",
          "manufacturer": {
            "id": "mfr-kuraray",
            "name": "Kuraray",
            "country": "Japan",
            "website": "https://www.kuraray.com/"
          },
          "brand": "GENESTAR",
          "grade": "G1350A-M32T",
          "aliases": [],
          "polymer": {
            "family": "PA9T",
            "morphology": "semi-crystalline"
          },
          "composition": {
            "notes": "Kuraray identifies this as a GENESTAR PA9T injection-moulding grade. Reinforced grade; loading is not inferred."
          },
          "properties": [],
          "processing": [],
          "approvals": [],
          "lifecycle": {
            "status": "unknown",
            "checkedAt": "2026-11-08"
          },
          "sources": [
            {
              "id": "src-kuraray-g1350a-m32t-apac20261108",
              "publisher": "Kuraray",
              "title": "GENESTAR G1350A-M32T grade information",
              "url": "https://genestar.kuraray.com/en/automotive/type/type02/",
              "kind": "manufacturer-datasheet",
              "revision": null,
              "documentDate": null,
              "retrievedAt": "2026-11-08"
            }
          ],
          "provenance": {
            "stage": "validated",
            "ingestedAt": "2026-11-08T00:00:00Z",
            "reviewedAt": "2026-11-08T00:00:00Z",
            "reviewer": "primary-source-web-review",
            "notes": "Kuraray exact-grade information confirms this commercial PA9T identity. Numeric observations are copied from the manufacturer grade table and remain context-only where specimen/conditioning details are incomplete. No process recipe is inferred."
          }
        }
      ]
    },
    {
      "id": "mfr-lg-chem",
      "name": "LG Chem",
      "country": "South Korea",
      "gradeRecords": [
        {
          "schemaVersion": 1,
          "id": "mat-lg-chem-lumid-gp-1100aw",
          "manufacturer": {
            "id": "mfr-lg-chem",
            "name": "LG Chem",
            "country": "South Korea",
            "website": "https://www.lgchem.com/"
          },
          "brand": "LUMID",
          "grade": "GP 1100AW",
          "aliases": [],
          "polymer": {
            "family": "PA6",
            "morphology": "semi-crystalline"
          },
          "composition": {
            "notes": "LG Chem 2018 PA6 table identifies this as unreinforced; reinforcement percentage is not inferred."
          },
          "properties": [
            {
              "id": "obs-lg-chem-lumid-gp-1100aw-specific-gravity",
              "property": "Specific Gravity",
              "value": 1.13,
              "unit": "-",
              "testMethod": "ASTM D792",
              "temperatureC": null,
              "loadKg": null,
              "specimen": null,
              "conditioning": null,
              "direction": "isotropic",
              "sourceId": "src-lg-chem-gp-1100aw-apac20261108",
              "sourcePage": "LUMID PA6 property table",
              "comparisonReady": false,
              "limitations": "2018 manufacturer portfolio typical value; current grade availability is not confirmed."
            },
            {
              "id": "obs-lg-chem-lumid-gp-1100aw-tensile-strength",
              "property": "Tensile Strength",
              "value": 810,
              "unit": "kg/cm²",
              "testMethod": "ASTM D638",
              "temperatureC": null,
              "loadKg": null,
              "specimen": null,
              "conditioning": null,
              "direction": "not-applicable",
              "sourceId": "src-lg-chem-gp-1100aw-apac20261108",
              "sourcePage": "LUMID PA6 property table",
              "comparisonReady": false,
              "limitations": "2018 manufacturer portfolio typical value; current grade availability is not confirmed."
            },
            {
              "id": "obs-lg-chem-lumid-gp-1100aw-flexural-modulus",
              "property": "Flexural Modulus",
              "value": 27000,
              "unit": "kg/cm²",
              "testMethod": "ASTM D790",
              "temperatureC": null,
              "loadKg": null,
              "specimen": null,
              "conditioning": null,
              "direction": "not-applicable",
              "sourceId": "src-lg-chem-gp-1100aw-apac20261108",
              "sourcePage": "LUMID PA6 property table",
              "comparisonReady": false,
              "limitations": "2018 manufacturer portfolio typical value; current grade availability is not confirmed."
            },
            {
              "id": "obs-lg-chem-lumid-gp-1100aw-mould-shrinkage",
              "property": "Mould Shrinkage",
              "value": "1.0–1.4",
              "unit": "%",
              "testMethod": "ASTM D955",
              "temperatureC": null,
              "loadKg": null,
              "specimen": null,
              "conditioning": null,
              "direction": "unknown",
              "sourceId": "src-lg-chem-gp-1100aw-apac20261108",
              "sourcePage": "LUMID PA6 property table",
              "comparisonReady": false,
              "limitations": "Range is from the 2018 LG Chem portfolio; flow direction and specimen details are not normalized."
            },
            {
              "id": "obs-lg-chem-lumid-gp-1100aw-hdt-18-6-kgf",
              "property": "Heat Deflection Temperature",
              "value": 60,
              "unit": "°C",
              "testMethod": "ASTM D648",
              "temperatureC": null,
              "loadKg": null,
              "specimen": "18.6 kgf/cm²",
              "conditioning": null,
              "direction": "not-applicable",
              "sourceId": "src-lg-chem-gp-1100aw-apac20261108",
              "sourcePage": "LUMID PA6 property table",
              "comparisonReady": false,
              "limitations": "2018 manufacturer portfolio typical value at 18.6 kgf/cm²; current grade availability is not confirmed."
            }
          ],
          "processing": [],
          "approvals": [],
          "lifecycle": {
            "status": "unknown",
            "checkedAt": "2026-11-08"
          },
          "sources": [
            {
              "id": "src-lg-chem-gp-1100aw-apac20261108",
              "publisher": "LG Chem",
              "title": "LG Chem LUMID PA6 engineering plastics portfolio",
              "url": "https://www.lgchem.com/upload/file/chinaplas2018/Division_Info/EP_vf.pdf",
              "kind": "manufacturer-datasheet",
              "revision": "2018 portfolio",
              "documentDate": null,
              "retrievedAt": "2026-11-08"
            }
          ],
          "provenance": {
            "stage": "validated",
            "ingestedAt": "2026-11-08T00:00:00Z",
            "reviewedAt": "2026-11-08T00:00:00Z",
            "reviewer": "primary-source-web-review",
            "notes": "Exact LUMID PA6 grade and typical properties are recorded from LG Chem’s 2018 engineering-plastics portfolio. Lifecycle is unknown; all observations remain context-only and are not specifications or process settings."
          }
        },
        {
          "schemaVersion": 1,
          "id": "mat-lg-chem-lumid-gn-1001af",
          "manufacturer": {
            "id": "mfr-lg-chem",
            "name": "LG Chem",
            "country": "South Korea",
            "website": "https://www.lgchem.com/"
          },
          "brand": "LUMID",
          "grade": "GN 1001AF",
          "aliases": [],
          "polymer": {
            "family": "PA6",
            "morphology": "semi-crystalline"
          },
          "composition": {
            "notes": "LG Chem 2018 PA6 table identifies this as unreinforced; reinforcement percentage is not inferred."
          },
          "properties": [
            {
              "id": "obs-lg-chem-lumid-gn-1001af-specific-gravity",
              "property": "Specific Gravity",
              "value": 1.14,
              "unit": "-",
              "testMethod": "ASTM D792",
              "temperatureC": null,
              "loadKg": null,
              "specimen": null,
              "conditioning": null,
              "direction": "isotropic",
              "sourceId": "src-lg-chem-gn-1001af-apac20261108",
              "sourcePage": "LUMID PA6 property table",
              "comparisonReady": false,
              "limitations": "2018 manufacturer portfolio typical value; current grade availability is not confirmed."
            },
            {
              "id": "obs-lg-chem-lumid-gn-1001af-tensile-strength",
              "property": "Tensile Strength",
              "value": 800,
              "unit": "kg/cm²",
              "testMethod": "ASTM D638",
              "temperatureC": null,
              "loadKg": null,
              "specimen": null,
              "conditioning": null,
              "direction": "not-applicable",
              "sourceId": "src-lg-chem-gn-1001af-apac20261108",
              "sourcePage": "LUMID PA6 property table",
              "comparisonReady": false,
              "limitations": "2018 manufacturer portfolio typical value; current grade availability is not confirmed."
            },
            {
              "id": "obs-lg-chem-lumid-gn-1001af-flexural-modulus",
              "property": "Flexural Modulus",
              "value": 29000,
              "unit": "kg/cm²",
              "testMethod": "ASTM D790",
              "temperatureC": null,
              "loadKg": null,
              "specimen": null,
              "conditioning": null,
              "direction": "not-applicable",
              "sourceId": "src-lg-chem-gn-1001af-apac20261108",
              "sourcePage": "LUMID PA6 property table",
              "comparisonReady": false,
              "limitations": "2018 manufacturer portfolio typical value; current grade availability is not confirmed."
            },
            {
              "id": "obs-lg-chem-lumid-gn-1001af-mould-shrinkage",
              "property": "Mould Shrinkage",
              "value": "1.0–1.4",
              "unit": "%",
              "testMethod": "ASTM D955",
              "temperatureC": null,
              "loadKg": null,
              "specimen": null,
              "conditioning": null,
              "direction": "unknown",
              "sourceId": "src-lg-chem-gn-1001af-apac20261108",
              "sourcePage": "LUMID PA6 property table",
              "comparisonReady": false,
              "limitations": "Range is from the 2018 LG Chem portfolio; flow direction and specimen details are not normalized."
            },
            {
              "id": "obs-lg-chem-lumid-gn-1001af-hdt-18-6-kgf",
              "property": "Heat Deflection Temperature",
              "value": 60,
              "unit": "°C",
              "testMethod": "ASTM D648",
              "temperatureC": null,
              "loadKg": null,
              "specimen": "18.6 kgf/cm²",
              "conditioning": null,
              "direction": "not-applicable",
              "sourceId": "src-lg-chem-gn-1001af-apac20261108",
              "sourcePage": "LUMID PA6 property table",
              "comparisonReady": false,
              "limitations": "2018 manufacturer portfolio typical value at 18.6 kgf/cm²; current grade availability is not confirmed."
            }
          ],
          "processing": [],
          "approvals": [],
          "lifecycle": {
            "status": "unknown",
            "checkedAt": "2026-11-08"
          },
          "sources": [
            {
              "id": "src-lg-chem-gn-1001af-apac20261108",
              "publisher": "LG Chem",
              "title": "LG Chem LUMID PA6 engineering plastics portfolio",
              "url": "https://www.lgchem.com/upload/file/chinaplas2018/Division_Info/EP_vf.pdf",
              "kind": "manufacturer-datasheet",
              "revision": "2018 portfolio",
              "documentDate": null,
              "retrievedAt": "2026-11-08"
            }
          ],
          "provenance": {
            "stage": "validated",
            "ingestedAt": "2026-11-08T00:00:00Z",
            "reviewedAt": "2026-11-08T00:00:00Z",
            "reviewer": "primary-source-web-review",
            "notes": "Exact LUMID PA6 grade and typical properties are recorded from LG Chem’s 2018 engineering-plastics portfolio. Lifecycle is unknown; all observations remain context-only and are not specifications or process settings."
          }
        },
        {
          "schemaVersion": 1,
          "id": "mat-lg-chem-lumid-gp-2200aw",
          "manufacturer": {
            "id": "mfr-lg-chem",
            "name": "LG Chem",
            "country": "South Korea",
            "website": "https://www.lgchem.com/"
          },
          "brand": "LUMID",
          "grade": "GP 2200AW",
          "aliases": [],
          "polymer": {
            "family": "PA6",
            "morphology": "semi-crystalline"
          },
          "composition": {
            "notes": "LG Chem 2018 PA6 table identifies this as glass-fibre reinforced; reinforcement percentage is not inferred."
          },
          "properties": [
            {
              "id": "obs-lg-chem-lumid-gp-2200aw-specific-gravity",
